Repository: epaki/jupyter

File: leachit/la_coipa/la_coipa_diagnostics_outputs/advanced_best_days.csv
date,cu_solution_ppm_avg,specific_nacn_kgpt,free_cn_ppm_avg,complexed_cn_gpl_avg,recovery_au_pct,cn_efficiency_index
2025-07-10,818.562,0.171,927.5,3.244,80.182,469.497
2025-07-09,916.406,0.243,928.5,3.647,77.152,317.087
2025-03-16,916.062,0.265,462.312,3.283,83.159,314.087
2025-02-19,696.219,0.298,708.938,2.691,79.192,265.348
2025-05-04,759.656,0.309,863.531,2.901,75.919,245.464
2025-05-28,873.438,0.322,869.562,3.441,72.77,226.033
2025-06-25,1522.083,0.419,361.042,4.907,76.713,183.051
2025-04-15,494.5,0.475,666.75,2.212,85.688,180.356
2025-08-06,537.562,0.428,394.438,2.234,76.221,177.964
2025-02-26,705.542,0.452,302.667,2.48,77.186,170.845
2025-03-20,817.406,0.497,928.062,3.236,83.278,167.567
2025-03-21,785.938,0.494,587.219,3.065,81.614,165.275
2025-02-21,601.969,0.513,646.344,2.435,82.896,161.746
2025-02-25,640.25,0.535,496.25,2.374,85.464,159.859
2025-05-05,761.667,0.55,709.167,2.904,84.903,154.381

File: leachit/la_coipa/la_coipa_diagnostics_outputs/advanced_worst_days.csv
date,cu_solution_ppm_avg,specific_nacn_kgpt,free_cn_ppm_avg,complexed_cn_gpl_avg,recovery_au_pct,cn_efficiency_index
2025-02-07,720.5,99.694,811.0,2.844,99.591,0.999
2025-12-19,4290.0,11.372,17.375,10.14,65.054,5.721
2026-02-07,4189.0,8.25,319.286,12.386,61.009,7.395
2025-09-15,3068.65,9.728,728.9,9.477,72.722,7.476
2025-11-22,5090.25,8.64,101.333,13.61,69.027,7.989
2025-11-29,6570.0,8.256,32.0,16.268,68.135,8.252
2025-12-27,4149.25,8.371,220.406,12.045,70.971,8.479
2025-12-03,5559.0,6.676,31.917,13.735,58.453,8.756
2025-07-05,1225.85,4.638,313.8,4.195,41.343,8.914
2026-01-04,4333.281,6.087,186.594,12.183,56.613,9.301
2025-07-02,1137.0,8.078,239.0,3.601,75.447,9.34
2026-03-07,3813.188,6.569,228.344,11.056,62.202,9.469
2025-09-14,3010.281,7.077,354.938,8.888,68.139,9.628
2026-02-06,4648.594,6.256,429.75,13.702,60.797,9.718
2026-01-02,4148.25,6.453,264.906,12.06,63.238,9.8

File: leachit/la_coipa/la_coipa_diagnostics_outputs/best_lead_lag_relationships.csv
driver,target,lag_days,corr,abs_corr
wad_gpl_avg,complexed_cn_gpl_avg,0,0.9984750621946167,0.9984750621946167
cu_solution_ppm_avg,complexed_cn_gpl_avg,0,0.989496130444157,0.989496130444157
cu_feed_ppm,complexed_cn_gpl_avg,4,0.6455988707987155,0.6455988707987155
free_cn_ppm_avg,complexed_cn_gpl_avg,6,-0.4271277808031331,0.4271277808031331
ph_tk_8_s,complexed_cn_gpl_avg,7,-0.1567865410955228,0.1567865410955228
do_avg,complexed_cn_gpl_avg,2,-0.1523624578751644,0.1523624578751644
cu_solution_ppm_avg,nacn_consumption_tpd,0,0.6531192966580426,0.6531192966580426
wad_gpl_avg,nacn_consumption_tpd,0,0.6340812776672705,0.6340812776672705
cu_feed_ppm,nacn_consumption_tpd,2,0.5933621577157497,0.5933621577157497
free_cn_ppm_avg,nacn_consumption_tpd,1,-0.4184990413521139,0.4184990413521139
ph_tk_8_s,nacn_consumption_tpd,6,-0.13115377484942883,0.13115377484942883
do_avg,nacn_consumption_tpd,7,0.080170481015807,0.080170481015807
cu_solution_ppm_avg,specific_nacn_kgpt,0,0.7011673467849026,0.7011673467849026
wad_gpl_avg,specific_nacn_kgpt,0,0.6560349434236639,0.6560349434236639
free_cn_ppm_avg,specific_nacn_kgpt,1,-0.5210117280383548,0.5210117280383548
cu_feed_ppm,specific_nacn_kgpt,2,0.18357179226670223,0.18357179226670223
ph_tk_8_s,specific_nacn_kgpt,6,-0.15828969463841452,0.15828969463841452
do_avg,specific_nacn_kgpt,0,-0.12979874511983477,0.12979874511983477

File: leachit/la_coipa/la_coipa_diagnostics_outputs/daily_reagent_guidance_table.csv (part 1 of 4)
date,cu_regime,guidance_status,throughput_tpd,cu_feed_ppm,cu_solution_ppm_avg,free_cn_ppm_avg,wad_gpl_avg,complexed_cn_gpl_avg,specific_nacn_kgpt,nacn_consumption_tpd,recovery_au_pct,expected_nacn_tpd_band_regime,expected_specific_nacn_band_regime,expected_free_cn_band_regime,analogue_count,expected_nacn_tpd_band_analog,expected_specific_nacn_band_analog,expected_free_cn_band_analog,guidance_comment
2025-01-01,Medium Cu,Normal,13872.0414,324.0156719777839,1118.75,432.75,4.199375,3.766625,2.018448416683647,28.0,76.71389706313914,12.8 to 29.4,1.29 to 2.81,347 to 597,30,15.4 to 28.0,1.22 to 2.14,348 to 511,Medium-Cu regime: operate near historical median band and monitor Cu trend closely.
2025-01-02,Medium Cu,Normal,12805.4052,396.8076174791777,1239.1785714285716,465.25,4.613214285714285,4.147964285714285,2.1865766496791528,28.0,80.62971691568066,12.8 to 29.4,1.29 to 2.81,347 to 597,30,15.8 to 27.8,1.25 to 2.14,356 to 511,Medium-Cu regime: operate near historical median band and monitor Cu trend closely.
2025-01-03,Medium Cu,Normal,13264.1838,197.67810683982842,1266.8125,610.34375,4.9865625,4.37621875,2.7140757805240905,36.0,81.1526191616445,12.8 to 29.4,1.29 to 2.81,347 to 597,30,15.2 to 27.0,1.23 to 2.14,429 to 618,Medium-Cu regime: operate near historical median band and monitor Cu trend closely.
2025-01-04,Medium Cu,Normal,11038.5786,279.64294629511215,1315.607142857143,645.8214285714286,5.213928571428571,4.5681071428571425,2.8989239610976725,32.0,83.48163250945768,12.8 to 29.4,1.29 to 2.81,347 to 597,30,13.7 to 28.0,1.22 to 2.21,437 to 618,Medium-Cu regime: operate near historical median band and monitor Cu trend closely.
2025-01-05,Medium Cu,Normal,11847.4524,327.91265551095114,1385.0625,661.71875,5.4646875,4.80296875,2.025751966726619,24.0,82.35977864997088,12.8 to 29.4,1.29 to 2.81,347 to 597,30,15.8 to 25.1,1.37 to 2.24,360 to 594,Medium-Cu regime: operate near historical median band and monitor Cu trend closely.
2025-01-06,Medium Cu,Normal,12205.242,926.1856456351634,1434.0,544.3125,5.421875,4.8775625,1.2453665400489395,15.2,79.06584499867073,12.8 to 29.4,1.29 to 2.81,347 to 597,30,15.2 to 27.0,1.23 to 2.14,412 to 594,Medium-Cu regime: operate near historical median band and monitor Cu trend closely.
2025-01-07,Medium Cu,Normal,11263.639799999999,452.89439326376123,1445.5625,682.59375,5.6078125000000005,4.925218750000001,1.3672312212966895,15.399999999999999,76.60067356706939,12.8 to 29.4,1.29 to 2.81,347 to 597,30,12.1 to 23.5,0.96 to 1.81,480 to 676,Medium-Cu regime: operate near historical median band and monitor Cu trend closely.
2025-01-08,Medium Cu,Normal,11768.5848,104.24421745815431,1275.21875,865.34375,5.3884375,4.52309375,1.3765461417247042,16.2,73.72530768996914,12.8 to 29.4,1.29 to 2.81,347 to 597,30,12.7 to 21.9,0.99 to 1.69,525 to 752,Medium-Cu regime: operate near historical median band and monitor Cu trend closely.
2025-01-09,Medium Cu,Normal,12491.8584,564.7455690970718,1269.0714285714287,523.0,4.903928571428571,4.380928571428571,0.6724379776831284,8.4,77.47612339372272,12.8 to 29.4,1.29 to 2.81,347 to 597,30,15.6 to 28.0,1.23 to 2.14,387 to 530,Medium-Cu regime: operate near historical median band and monitor Cu trend closely.
2025-01-10,Medium Cu,Normal,3274.929,160.5835936596089,1183.5,388.375,4.33,3.941625,2.4428010500380313,8.0,84.2169443479963,12.8 to 29.4,1.29 to 2.81,347 to 597,30,8.0 to 19.5,1.14 to 3.05,315 to 471,Medium-Cu regime: operate near historical median band and monitor Cu trend closely.
2025-01-11,Medium Cu,Normal,4485.8351999999995,,1167.3333333333333,308.5,4.181666666666667,3.8731666666666666,0.0,0.0,61.77446626762414,12.8 to 29.4,1.29 to 2.81,347 to 597,30,8.3 to 22.0,1.13 to 3.05,310 to 448,Medium-Cu regime: operate near historical median band and monitor Cu trend closely. Recovery is in the lower historical range.
2025-01-12,Medium Cu,Normal,11272.296,767.805863122477,1073.5,356.34375,4.008125,3.6517812499999995,1.774261428195285,20.0,78.14596450746379,12.8 to 29.4,1.29 to 2.81,347 to 597,30,14.0 to 24.5,1.36 to 2.01,315 to 465,Medium-Cu regime: operate near historical median band and monitor Cu trend closely.
2025-01-13,Medium Cu,Normal,13061.244,394.18811524715346,1115.25,303.46875,4.03125,3.72778125,1.2249981701589834,16.0,79.05487304287395,12.8 to 29.4,1.29 to 2.81,347 to 597,30,15.4 to 27.3,1.23 to 2.14,329 to 486,Medium-Cu regime: operate near historical median band and monitor Cu trend closely.
2025-01-14,Medium Cu,Normal,12081.1698,425.08886486498346,1094.78125,284.0625,3.9387499999999998,3.6546874999999996,1.6554688271991675,20.0,79.934373717704,12.8 to 29.4,1.29 to 2.81,347 to 597,30,14.9 to 24.4,1.22 to 2.16,329 to 486,Medium-Cu regime: operate near historical median band and monitor Cu trend closely. Free CN is in the lower historical range.
2025-01-15,Medium Cu,Normal,9078.4302,372.28323455956314,1219.96875,355.875,4.4159375,4.0600625,2.7031105003153515,24.54,81.23141556427326,12.8 to 29.4,1.29 to 2.81,347 to 597,30,12.1 to 26.7,1.29 to 2.24,325 to 465,Medium-Cu regime: operate near historical median band and monitor Cu trend closely.
2025-01-16,Medium Cu,Normal,6530.241570469501,200.37208872391992,1186.78125,451.65625,4.5218750000000005,4.07021875,4.440877062058671,29.0,82.75234621125969,12.8 to 29.4,1.29 to 2.81,347 to 597,30,8.3 to 22.1,1.13 to 2.87,323 to 484,Medium-Cu regime: operate near historical median band and monitor Cu trend closely. Specific NaCN is already in the upper historical range.
2025-01-17,Medium Cu,Normal,9656.380827523106,234.95531369639338,1165.09375,580.53125,4.748125,4.16759375,1.6983588668392084,16.4,78.8719431860514,12.8 to 29.4,1.29 to 2.81,347 to 597,30,12.1 to 21.2,0.99 to 2.28,436 to 608,Medium-Cu regime: operate near historical median band and monitor Cu trend closely.
2025-01-18,Medium Cu,Normal,11827.843342491684,334.20108297662733,1253.78125,427.875,4.8975,4.469625,1.4372865371768389,17.0,82.53587865136848,12.8 to 29.4,1.29 to 2.81,347 to 597,30,15.4 to 28.8,1.23 to 2.44,366 to 521,Medium-Cu regime: operate near historical median band and monitor Cu trend closely.
2025-01-19,Medium Cu,Normal,10851.085521338264,552.254755381753,1351.4375,406.53125,5.188437499999999,4.781906249999999,2.2117602845176068,24.0,80.23349053350091,12.8 to 29.4,1.29 to 2.81,347 to 597,30,15.4 to 28.8,1.23 to 2.65,357 to 521,Medium-Cu regime: operate near historical median band and monitor Cu trend closely.
2025-01-20,Medium Cu,Normal,14634.465314931611,432.790955227524,1355.0625,466.75,5.314687500000001,4.8479375000000005,1.298305034801252,19.0,72.55624247292751,12.8 to 29.4,1.29 to 2.81,347 to 597,30,15.4 to 28.0,1.23 to 2.32,352 to 530,Medium-Cu regime: operate near historical median band and monitor Cu trend closely.
2025-01-21,Medium Cu,Normal,13057.241620118302,172.4533652396672,1303.6875,532.21875,5.198125,4.66590625,1.225373663557513,16.0,72.60004029723375,12.8 to 29.4,1.29 to 2.81,347 to 597,30,13.7 to 28.0,1.22 to 2.16,387 to 541,Medium-Cu regime: operate near historical median band and monitor Cu trend closely.
2025-01-22,Medium Cu,Normal,13459.378438654961,123.9056880437269,1197.875,885.40625,5.4690625,4.58365625,1.1516133579753156,15.5,80.37024957904451,12.8 to 29.4,1.29 to 2.81,347 to 597,30,13.9 to 26.0,1.11 to 2.05,583 to 752,Medium-Cu regime: operate near historical median band and monitor Cu trend closely.
2025-01-23,Medium Cu,Normal,14803.328800000001,294.04683422631564,1154.90625,738.75,5.2234375,4.4846875,0.5404189900855272,8.0,78.37714501143867,12.8 to 29.4,1.29 to 2.81,347 to 597,30,14.8 to 23.6,1.01 to 1.75,502 to 676,Medium-Cu regime: operate near historical median band and monitor Cu trend closely.
2025-01-24,Medium Cu,Normal,7972.933800000001,1123.3046088556052,1182.84375,339.5,4.4909375,4.1514375,2.0067895208160387,16.0,82.35079627998584,12.8 to 29.4,1.29 to 2.81,347 to 597,30,11.6 to 25.0,1.29 to 2.44,316 to 451,Medium-Cu regime: operate near historical median band and monitor Cu trend closely.
2025-01-25,Medium Cu,Normal,14648.5702,334.5709134506518,1177.3125,330.8125,4.4818750000000005,4.1510625,1.3653209649089164,20.0,74.97185647214779,12.8 to 29.4,1.29 to 2.81,347 to 597,30,19.2 to 30.0,1.36 to 2.44,302 to 414,Medium-Cu regime: operate near historical median band and monitor Cu trend closely.
2025-01-26,Medium Cu,Normal,11894.4403,682.1351692931322,1167.21875,477.28125,4.703125,4.22584375,1.0088747093043124,12.0,79.35484106979419,12.8 to 29.4,1.29 to 2.81,347 to 597,30,15.4 to 28.8,1.23 to 2.32,387 to 530,Medium-Cu regime: operate near historical median band and monitor Cu trend closely.
2025-01-27,Medium Cu,Normal,14927.517800000001,400.4651329933533,1170.15625,497.59375,4.61809375,4.1205,1.3398074795797597,20.0,76.7453825707415,12.8 to 29.4,1.29 to 2.81,347 to 597,30,16.0 to 28.0,1.23 to 2.21,363 to 530,Medium-Cu regime: operate near historical median band and monitor Cu trend closely.
2025-01-28,Medium Cu,Normal,14361.9802,905.0081694718865,1183.0,483.75,4.5975,4.1137500000000005,1.6710787555604623,24.0,79.65115048409766,12.8 to 29.4,1.29 to 2.81,347 to 597,30,16.0 to 28.0,1.23 to 2.21,363 to 530,Medium-Cu regime: operate near historical median band and monitor Cu trend closely.
2025-01-29,Medium Cu,Normal,13638.8181,134.71331420927956,1182.4375,328.5625,4.2571875,3.928625,1.759683267569937,24.0,78.05307161261359,12.8 to 29.4,1.29 to 2.81,347 to 597,30,16.2 to 27.3,1.24 to 2.32,328 to 486,Medium-Cu regime: operate near historical median band and monitor Cu trend closely.
2025-01-30,Medium Cu,Normal,13598.6955,277.3555699177987,1156.71875,657.59375,4.751875,4.09428125,2.353166890162369,32.0,77.73146018033866,12.8 to 29.4,1.29 to 2.81,347 to 597,30,13.7 to 27.0,1.22 to 2.01,429 to 640,Medium-Cu regime: operate near historical median band and monitor Cu trend closely.
2025-01-31,Medium Cu,Normal,10475.819800000001,822.1483730830081,1044.1071428571427,787.9285714285714,4.618571428571429,3.8306428571428577,0.7636633841296124,8.0,79.06885205735257,12.8 to 29.4,1.29 to 2.81,347 to 597,30,15.6 to 24.0,1.26 to 2.15,364 to 603,Medium-Cu regime: operate near historical median band and monitor Cu trend closely.
2025-02-01,Medium Cu,Normal,12038.6906,96.10403617983927,1024.5625,1000.75,4.8359375,3.8351875,1.32904819399545,16.0,75.5395360200409,12.8 to 29.4,1.29 to 2.81,347 to 597,30,15.4 to 24.0,1.23 to 2.14,364 to 603,Medium-Cu regime: operate near historical median band and monitor Cu trend closely.
2025-02-02,Medium Cu,Normal,12606.1388,167.366513332313,965.25,774.25,4.428928571428571,3.654678571428571,1.2692228963875918,16.0,74.55801097676621,12.8 to 29.4,1.29 to 2.81,347 to 597,30,15.6 to 24.0,1.23 to 2.02,369 to 637,Medium-Cu regime: operate near historical median band and monitor Cu trend closely.
2025-02-03,Medium Cu,Normal,13415.277900000001,165.9870340244222,975.875,477.90625,4.0528125,3.5749062499999997,0.8945025283449402,12.0,72.73974989997392,12.8 to 29.4,1.29 to 2.81,347 to 597,30,16.0 to 24.0,1.25 to 2.02,412 to 655,Medium-Cu regime: operate near historical median band and monitor Cu trend closely.
2025-02-04,Medium Cu,Normal,10628.667800000001,308.4589497793566,1024.3333333333335,406.625,4.084583333333333,3.6779583333333328,0.7526813473274608,8.0,76.1119488987701,12.8 to 29.4,1.29 to 2.81,347 to 597,30,15.2 to 24.0,1.23 to 2.14,364 to 594,Medium-Cu regime: operate near historical median band and monitor Cu trend closely.
2025-02-05,Low Cu,Normal,8676.9899,183.02341795558854,822.75,900.6999999999999,4.048,3.1473,1.8439574304448596,16.0,74.91929765775755,6.8 to 15.0,0.74 to 1.47,427 to 693,30,15.2 to 24.0,1.23 to 2.14,429 to 655,Low-Cu regime: lower reagent band may be adequate if free CN remains stable.
2025-02-06,Low Cu,Normal,7164.75,74.26428925729238,696.4583333333334,888.1666666666667,3.610833333333334,2.722666666666667,1.674866534073066,12.0,82.34487114187361,6.8 to 15.0,0.74 to 1.47,427 to 693,30,12.8 to 23.0,1.17 to 2.14,434 to 676,Low-Cu regime: lower reagent band may be adequate if free CN remains stable.
2025-02-07,Low Cu,Normal,40.1226,84.60975609756099,720.5,811.0,3.655,2.844,99.69443655196822,4.0,99.59060818933675,6.8 to 15.0,0.74 to 1.47,427 to 693,30,12.0 to 23.0,1.17 to 2.14,412 to 725,Low-Cu regime: lower reagent band may be adequate if free CN remains stable. Specific NaCN is already in the upper historical range.
2025-02-09,Low Cu,Normal,629.5427000000001,84.60975609756099,736.5,695.5,3.5475000000000003,2.8520000000000003,0.0,0.0,75.26697918824078,6.8 to 15.0,0.74 to 1.47,427 to 693,30,12.0 to 23.0,1.23 to 2.16,407 to 676,Low-Cu regime: lower reagent band may be adequate if free CN remains stable.
2025-02-10,Low Cu,Normal,12256.499,175.93141381112062,702.90625,646.78125,3.3359375,2.68915625,0.9790724088501945,12.0,79.25603613608946,6.8 to 15.0,0.74 to 1.47,427 to 693,30,15.4 to 23.0,1.23 to 1.82,412 to 676,Low-Cu regime: lower reagent band may be adequate if free CN remains stable.
2025-02-11,Low Cu,Normal,12047.2883,212.58071851319798,719.09375,623.0625,3.3478125,2.72475,0.9960747764291488,12.0,80.11161485706951,6.8 to 15.0,0.74 to 1.47,427 to 693,30,12.8 to 24.0,1.23 to 1.95,429 to 655,Low-Cu regime: lower reagent band may be adequate if free CN remains stable.
2025-02-12,Low Cu,Normal,12244.080100000001,365.0659567564711,736.75,457.57142857142856,3.2128571428571426,2.755285714285714,1.3067539471585128,16.0,79.01024135793926,6.8 to 15.0,0.74 to 1.47,427 to 693,30,12.8 to 24.0,1.06 to 2.02,407 to 620,Low-Cu regime: lower reagent band may be adequate if free CN remains stable.
2025-02-13,Low Cu,Normal,11121.6026,103.06663572238742,706.6785714285714,405.17857142857144,3.0285714285714285,2.623392857142857,1.0789811892757255,12.0,76.22733651839343,6.8 to 15.0,0.74 to 1.47,427 to 693,30,15.2 to 24.0,1.23 to 2.02,407 to 571,Low-Cu regime: lower reagent band may be adequate if free CN remains stable.
2025-02-14,Low Cu,Normal,12449.4696,242.9303383702532,692.90625,587.4375,3.2068749999999997,2.6194374999999996,1.606494143332821,20.0,80.00597420132026,6.8 to 15.0,0.74 to 1.47,427 to 693,30,12.0 to 24.0,1.03 to 1.74,429 to 640,Low-Cu regime: lower reagent band may be adequate if free CN remains stable.
2025-02-15,Low Cu,Normal,7895.5545,170.03064860490719,706.8571428571429,773.6071428571429,3.4678571428571425,2.6942499999999994,2.026456786537285,16.0,86.22673124052608,6.8 to 15.0,0.74 to 1.47,427 to 693,30,12.0 to 20.0,1.03 to 1.97,459 to 725,Low-Cu regime: lower reagent band may be adequate if free CN remains stable.
2025-02-16,Low Cu,Normal,634.3192,217.54055268478993,716.0,775.5,3.5424999999999995,2.7669999999999995,6.305973396359435,4.0,95.62294316447296,6.8 to 15.0,0.74 to 1.47,427 to 693,30,12.0 to 16.3,1.03 to 2.02,418 to 774,Low-Cu regime: lower reagent band may be adequate if free CN remains stable. Specific NaCN is already in the upper historical range.
2025-02-17,,Normal,546.4316,543.0405526847899,,,,,0.0,0.0,84.19172161036335,nan to nan,nan to nan,,0,,,,Low-Cu regime: lower reagent band may be adequate if free CN remains stable.
2025-02-18,Low Cu,Normal,9461.2912,352.3638722423684,770.1428571428571,554.25,3.4146428571428573,2.860392857142857,2.1138763808474685,20.0,81.78453596988608,6.8 to 15.0,0.74 to 1.47,427 to 693,30,12.8 to 24.0,1.23 to 2.02,407 to 605,Low-Cu regime: lower reagent band may be adequate if free CN remains stable.
2025-02-19,Low Cu,Normal,13402.859,296.8056378050563,696.21875,708.9375,3.3996875,2.6907500000000004,0.2984437872546447,4.0,79.19150983590728,6.8 to 15.0,0.74 to 1.47,427 to 693,30,12.8 to 20.0,1.1 to 1.69,479 to 725,Low-Cu regime: lower reagent band may be adequate if free CN remains stable.
2025-02-20,Low Cu,Normal,15176.8511,245.87720709947612,616.96875,833.59375,3.3240625,2.4904687500000002,0.5271185667756865,8.0,80.66584996308154,6.8 to 15.0,0.74 to 1.47,427 to 693,30,12.0 to 20.0,1.03 to 1.76,477 to 731,Low-Cu regime: lower reagent band may be adequate if free CN remains stable.
2025-02-21,Low Cu,Normal,15609.602,295.37676064631944,601.96875,646.34375,3.0815625000000004,2.4352187500000007,0.5125050593858831,8.0,82.89588537716428,6.8 to 15.0,0.74 to 1.47,427 to 693,30,12.0 to 20.0,1.0 to 1.76,469 to 731,Low-Cu regime: lower reagent band may be adequate if free CN remains stable.
2025-02-22,Low Cu,Normal,12027.227,363.29214582242685,608.6666666666666,528.4166666666667,2.908333333333333,2.3799166666666665,0.6651574797748475,8.0,80.91056897870192,6.8 to 15.0,0.74 to 1.47,427 to 693,30,12.0 to 19.2,0.92 to 1.83,435 to 702,Low-Cu regime: lower reagent band may be adequate if free CN remains stable.
2025-02-23,Low Cu,Normal,12529.7148,257.10078559976705,640.59375,449.375,2.8187499999999996,2.369375,1.3567746968989272,17.0,80.7777675639388,6.8 to 15.0,0.74 to 1.47,427 to 693,30,9.3 to 19.2,0.8 to 1.74,412 to 674,Low-Cu regime: lower reagent band may be adequate if free CN remains stable.
2025-02-24,Low Cu,Normal,14892.1717,272.87300256426386,635.34375,549.0625,2.9275,2.3784375000000004,1.2086887233512087,18.0,81.51690138818716,6.8 to 15.0,0.74 to 1.47,427 to 693,30,12.0 to 18.5,0.92 to 1.69,466 to 702,Low-Cu regime: lower reagent band may be adequate if free CN remains stable.
2025-02-25,Low Cu,Normal,7481.9096,176.155060352832,640.25,496.25,2.87,2.3737500000000002,0.5346228722143341,4.0,85.4641360383333,6.8 to 15.0,0.74 to 1.47,427 to 693,30,8.1 to 17.8,0.8 to 1.97,450 to 702,Low-Cu regime: lower reagent band may be adequate if free CN remains stable.
2025-02-26,Low Cu,Normal,8853.7204,285.0978912127096,705.5416666666666,302.66666666666663,2.7824999999999998,2.479833333333333,0.45178747682160825,4.0,77.18585120230938,6.8 to 15.0,0.74 to 1.47,427 to 693,30,12.0 to 20.0,0.92 to 1.77,369 to 553,Low-Cu regime: lower reagent band may be adequate if free CN remains stable.
2025-02-27,Low Cu,Normal,5191.1002,101.4213011705561,678.0833333333333,289.75,2.6841666666666666,2.3944166666666664,2.119011303230094,11.0,82.70437936357166,6.8 to 15.0,0.74 to 1.47,427 to 693,30,8.0 to 19.2,0.92 to 2.02,364 to 574,Low-Cu regime: lower reagent band may be adequate if free CN remains stable. Free CN is in the lower historical range.
2025-02-28,Low Cu,Normal,14322.8129,86.40636698569367,606.28125,431.09375,2.684375,2.25328125,1.5360111280934208,22.0,75.54156521361635,6.8 to 15.0,0.74 to 1.47,427 to 693,30,12.0 to 20.0,0.92 to 1.64,369 to 573,Low-Cu regime: lower reagent band may be adequate if free CN remains stable.
2025-03-01,Low Cu,Normal,15173.985200000001,,626.15625,625.5625,3.0203125,2.39475,1.383947573640707,21.0,79.40026200699073,6.8 to 15.0,0.74 to 1.47,427 to 693,30,12.0 to 20.0,0.92 to 1.5,470 to 676,Low-Cu regime: lower reagent band may be adequate if free CN remains stable.
2025-03-02,Low Cu,Normal,13889.1067,268.6024133921275,664.71875,640.4375,3.2196875,2.57925,1.2592602517770275,17.49,80.19493425256141,6.8 to 15.0,0.74 to 1.47,427 to 693,30,12.0 to 20.0,0.92 to 1.5,479 to 676,Low-Cu regime: lower reagent band may be adequate if free CN remains stable.
2025-03-03,Low Cu,Normal,8197.4293,277.4334200130092,775.25,545.8125,3.453125,2.9073124999999997,0.0,0.0,82.8133404842448,6.8 to 15.0,0.74 to 1.47,427 to 693,30,12.0 to 23.0,1.12 to 2.09,406 to 620,Low-Cu regime: lower reagent band may be adequate if free CN remains stable.
2025-03-06,Low Cu,Normal,6870.5176,0.0,763.45,429.59999999999997,3.3195,2.8899,0.7277472078668425,5.0,77.21676087627698,6.8 to 15.0,0.74 to 1.47,427 to 693,30,8.0 to 17.9,0.8 to 1.83,436 to 702,Low-Cu regime: lower reagent band may be adequate if free CN remains stable.
2025-03-07,Low Cu,Normal,14045.7759,185.70161093483043,643.3125,656.25,3.1859375,2.5296875,0.7831536027853042,11.0,78.65091447490667,6.8 to 15.0,0.74 to 1.47,427 to 693,30,8.1 to 17.9,0.7 to 1.5,459 to 702,Low-Cu regime: lower reagent band may be adequate if free CN remains stable.
2025-03-08,Low Cu,Normal,7455.1612000000005,204.97379121812818,618.3125,694.8125,3.14125,2.4464375,1.0730820951262596,8.0,78.57903333720732,6.8 to 15.0,0.74 to 1.47,427 to 693,30,8.8 to 16.3,0.81 to 1.83,459 to 731,Low-Cu regime: lower reagent band may be adequate if free CN remains stable.
2025-03-09,Low Cu,Normal,9710.6245,144.0594177064765,625.7083333333334,587.4583333333333,3.0433333333333334,2.4558750000000003,0.8238399085455318,8.0,70.49315009967431,6.8 to 15.0,0.74 to 1.47,427 to 693,30,8.8 to 17.4,0.81 to 1.66,436 to 692,Low-Cu regime: lower reagent band may be adequate if free CN remains stable.
2025-03-10,Low Cu,Normal,12821.0813,191.13674523050835,595.25,605.59375,2.9787500000000002,2.37315625,0.9359584982898439,12.0,79.76207189280072,6.8 to 15.0,0.74 to 1.47,427 to 693,30,8.0 to 17.4,0.77 to 1.38,459 to 692,Low-Cu regime: lower reagent band may be adequate if free CN remains stable.
2025-03-11,Low Cu,Normal,15429.0503,315.94855933769986,634.125,467.375,2.896875,2.4295,0.5185024252594471,8.0,79.49258067757182,6.8 to 15.0,0.74 to 1.47,427 to 693,30,5.8 to 16.0,0.68 to 1.59,504 to 695,Low-Cu regime: lower reagent band may be adequate if free CN remains stable.
2025-03-12,Low Cu,Normal,15511.206100000001,437.67089487621257,720.8125,390.25,3.0640625,2.6738125,1.4827989423723793,23.0,79.24681736901762,6.8 to 15.0,0.74 to 1.47,427 to 693,30,8.0 to 16.0,0.57 to 1.5,475 to 685,Low-Cu regime: lower reagent band may be adequate if free CN remains stable.
2025-03-13,Low Cu,Normal,14831.9878,410.21786359547815,723.46875,579.75,3.3084375,2.7286875000000004,1.8203898468686712,27.0,75.13402485598594,6.8 to 15.0,0.74 to 1.47,427 to 693,30,8.0 to 16.8,0.68 to 1.52,460 to 654,Low-Cu regime: lower reagent band may be adequate if free CN remains stable.
2025-03-14,Low Cu,Normal,4411.575400000001,186.75420064879276,755.25,632.875,3.47375,2.840875,2.7201167183949746,12.0,77.21496136924792,6.8 to 15.0,0.74 to 1.47,427 to 693,30,5.8 to 16.8,0.74 to 1.66,460 to 685,Low-Cu regime: lower reagent band may be adequate if free CN remains stable.
2025-03-15,Low Cu,Normal,3944.756708574,375.2272727272729,787.25,522.5,3.4750000000000005,2.9525000000000006,0.7605031746265735,3.0,75.4275561283754,6.8 to 15.0,0.74 to 1.47,427 to 693,30,8.0 to 16.8,0.79 to 1.78,475 to 685,Low-Cu regime: lower reagent band may be adequate if free CN remains stable.
2025-03-16,Medium Cu,Normal,11330.889165840208,329.8360958660399,916.0625,462.3125,3.745625,3.2833125,0.2647629816240943,3.0,83.15855512062453,12.8 to 29.4,1.29 to 2.81,347 to 597,30,15.6 to 24.0,1.23 to 2.02,407 to 637,Medium-Cu regime: operate near historical median band and monitor Cu trend closely.
2025-03-17,Medium Cu,Normal,12624.925169116295,397.626747546932,1004.6875,652.09375,4.311249999999999,3.659156249999999,1.7746639841326108,22.405,78.40522892705522,12.8 to 29.4,1.29 to 2.81,347 to 597,30,15.2 to 24.0,1.17 to 1.95,412 to 637,Medium-Cu regime: operate near historical median band and monitor Cu trend closely.
2025-03-18,Medium Cu,Normal,14049.779199137507,296.553906952385,1044.5625,486.34375,4.321875,3.8355312500000003,1.2117628155355735,17.025,73.90388887755113,12.8 to 29.4,1.29 to 2.81,347 to 597,30,15.2 to 24.0,1.23 to 2.02,412 to 637,Medium-Cu regime: operate near historical median band and monitor Cu trend closely.
2025-03-19,Medium Cu,Normal,13536.353538106614,253.57298481590067,888.09375,1082.34375,4.4834375,3.4010937500000002,1.0940908094863142,14.809999999999999,75.92406532981829,12.8 to 29.4,1.29 to 2.81,347 to 597,30,15.2 to 23.6,1.17 to 1.77,463 to 656,Medium-Cu regime: operate near historical median band and monitor Cu trend closely.
2025-03-20,Low Cu,Normal,14084.945340304006,172.82552927716313,817.40625,928.0625,4.164375,3.2363124999999995,0.49698453425797345,7.0,83.27813774855808,6.8 to 15.0,0.74 to 1.47,427 to 693,30,8.0 to 17.4,0.68 to 1.52,475 to 647,Low-Cu regime: lower reagent band may be adequate if free CN remains stable.
2025-03-21,Low Cu,Normal,14175.49815380774,252.12605981301263,785.9375,587.21875,3.6521874999999997,3.06496875,0.4938098064736935,7.0,81.61445646638575,6.8 to 15.0,0.74 to 1.47,427 to 693,30,8.0 to 17.4,0.57 to 1.52,475 to 647,Low-Cu regime: lower reagent band may be adequate if free CN remains stable.
2025-03-22,Low Cu,Normal,14746.068794234192,295.2880769790117,713.65625,426.90625,3.1840625,2.75715625,0.8137762116430705,12.0,78.44052509611645,6.8 to 15.0,0.74 to 1.47,427 to 693,30,8.0 to 17.4,0.53 to 1.46,475 to 647,Low-Cu regime: lower reagent band may be adequate if free CN remains stable.
2025-03-23,Low Cu,Normal,10397.77543899655,165.19685485942023,700.3333333333334,461.4583333333333,3.08375,2.622291666666667,0.7693953429688658,8.0,81.21884842273995,6.8 to 15.0,0.74 to 1.47,427 to 693,30,8.0 to 17.4,0.79 to 1.59,460 to 639,Low-Cu regime: lower reagent band may be adequate if free CN remains stable.
2025-03-24,Low Cu,Normal,12713.533492901339,0.12642589276545782,673.28125,452.5,2.8909375,2.4384375,1.0712993368527162,13.620000000000001,83.70498107612573,6.8 to 15.0,0.74 to 1.47,427 to 693,30,8.0 to 16.8,0.77 to 1.59,459 to 639,Low-Cu regime: lower reagent band may be adequate if free CN remains stable.
2025-03-25,Low Cu,Normal,13796.101779566257,293.0686189198964,662.78125,454.125,2.9415625,2.4874375,0.9872353957385931,13.620000000000001,78.37247218677892,6.8 to 15.0,0.74 to 1.47,427 to 693,30,8.0 to 17.4,0.69 to 1.38,459 to 645,Low-Cu regime: lower reagent band may be adequate if free CN remains stable.
2025-03-26,Low Cu,Normal,13893.652574176562,303.80301686497995,674.21875,397.46875,2.9128125000000002,2.5153437500000004,1.633839616962307,22.700000000000003,82.51089046724994,6.8 to 15.0,0.74 to 1.47,427 to 693,30,8.0 to 17.4,0.69 to 1.34,453 to 625,Low-Cu regime: lower reagent band may be adequate if free CN remains stable.
2025-03-27,Low Cu,Normal,11635.259649896509,260.79887765736265,730.75,508.625,3.2704999999999997,2.761875,1.755869711096797,20.43,80.60002751331155,6.8 to 15.0,0.74 to 1.47,427 to 693,30,8.0 to 17.1,0.79 to 1.59,455 to 639,Low-Cu regime: lower reagent band may be adequate if free CN remains stable.
2025-03-28,Low Cu,Normal,12348.484799169957,271.2283059988927,741.21875,548.65625,3.42375,2.87509375,1.5524171841138414,19.17,82.89612973478305,6.8 to 15.0,0.74 to 1.47,427 to 693,30,8.0 to 17.9,0.77 to 1.38,453 to 637,Low-Cu regime: lower reagent band may be adequate if free CN remains stable.
2025-03-29,Low Cu,Normal,8816.2657,359.51598341658024,704.375,743.0625,3.5715625,2.8285,2.188568341355683,19.295,84.42413811079263,6.8 to 15.0,0.74 to 1.47,427 to 693,30,7.2 to 17.1,0.85 to 1.74,528 to 695,Low-Cu regime: lower reagent band may be adequate if free CN remains stable.
2025-03-30,Low Cu,Normal,13566.1328,213.82164369909617,696.75,647.21875,3.4906249999999996,2.8434062499999997,0.9203064855741351,12.485,83.61161892415379,6.8 to 15.0,0.74 to 1.47,427 to 693,30,8.0 to 17.9,0.77 to 1.46,459 to 647,Low-Cu regime: lower reagent band may be adequate if free CN remains stable.
2025-03-31,Low Cu,Normal,13311.8634,271.91084867551064,715.3125,536.40625,3.4328125000000003,2.89640625,0.9378852249941206,12.485,82.66655076922775,6.8 to 15.0,0.74 to 1.47,427 to 693,30,8.0 to 17.4,0.69 to 1.34,455 to 647,Low-Cu regime: lower reagent band may be adequate if free CN remains stable.
2025-04-01,Low Cu,Normal,13525.0291,360.7364765916655,702.375,696.625,3.5565625,2.8599375,1.1748588400449356,15.89,84.07884389508081,6.8 to 15.0,0.74 to 1.47,427 to 693,30,8.0 to 17.4,0.77 to 1.38,463 to 647,Low-Cu regime: lower reagent band may be adequate if free CN remains stable.
2025-04-02,Low Cu,Normal,15736.9817,135.92510494327271,704.5,790.4375,3.7259375,2.9355,1.2260928027894955,19.295,84.46529554983584,6.8 to 15.0,0.74 to 1.47,427 to 693,30,8.0 to 17.4,0.77 to 1.38,483 to 654,Low-Cu regime: lower reagent band may be adequate if free CN remains stable.
2025-04-03,Low Cu,Normal,12210.6666,190.45207996474477,696.9285714285714,684.3214285714287,3.5835714285714286,2.89925,0.7436121464490726,9.08,85.14990668531553,6.8 to 15.0,0.74 to 1.47,427 to 693,30,8.0 to 17.4,0.69 to 1.33,504 to 685,Low-Cu regime: lower reagent band may be adequate if free CN remains stable.
2025-04-04,Low Cu,Normal,15332.636,355.68691999882185,631.96875,613.5625,3.2384375,2.624875,0.5922008453080083,9.08,84.80245341434679,6.8 to 15.0,0.74 to 1.47,427 to 693,30,8.3 to 17.9,0.75 to 1.29,459 to 647,Low-Cu regime: lower reagent band may be adequate if free CN remains stable.
2025-04-05,Low Cu,Normal,12030.0015,307.42295821090653,590.4642857142858,482.3571428571429,2.9503571428571425,2.4679999999999995,1.037821981983959,12.485,83.22946437186141,6.8 to 15.0,0.74 to 1.47,427 to 693,30,8.0 to 17.4,0.75 to 1.29,455 to 645,Low-Cu regime: lower reagent band may be adequate if free CN remains stable.
2025-04-06,Low Cu,Normal,15298.2236,219.9485444592898,533.65625,620.3125,2.9065625,2.28625,0.8161078257478208,12.485,84.2854365641902,6.8 to 15.0,0.74 to 1.47,427 to 693,30,8.3 to 17.9,0.68 to 1.25,471 to 647,Low-Cu regime: lower reagent band may be adequate if free CN remains stable.
2025-04-07,Low Cu,Normal,14136.8051,275.0706001196097,519.40625,779.90625,3.0596875000000003,2.27978125,1.0437294633141685,14.754999999999999,86.97724728480924,6.8 to 15.0,0.74 to 1.47,427 to 693,30,8.0 to 17.4,0.68 to 1.25,539 to 677,Low-Cu regime: lower reagent band may be adequate if free CN remains stable.
2025-04-08,Low Cu,Normal,13985.7729,178.48780318533633,504.6875,616.0,2.8134375,2.1974375,0.9738467868300651,13.620000000000001,83.81779397594387,6.8 to 15.0,0.74 to 1.47,427 to 693,30,8.3 to 17.4,0.68 to 1.22,530 to 654,Low-Cu regime: lower reagent band may be adequate if free CN remains stable.
2025-04-09,Low Cu,Normal,12055.8108,333.2702770853023,510.625,533.15625,2.7003125,2.1671562499999997,1.2238911380394257,14.754999999999999,85.74595954472204,6.8 to 15.0,0.74 to 1.47,427 to 693,30,8.3 to 15.6,0.75 to 1.15,463 to 645,Low-Cu regime: lower reagent band may be adequate if free CN remains stable.
2025-04-10,Low Cu,Normal,8329.712599999999,309.3605996962288,494.625,635.40625,2.7703124999999997,2.13490625,1.6351104358630575,13.62,82.13208002013326,6.8 to 15.0,0.74 to 1.47,427 to 693,30,8.3 to 16.0,0.79 to 1.38,486 to 654,Low-Cu regime: lower reagent band may be adequate if free CN remains stable.
2025-04-11,Low Cu,Normal,2251.1445,118.27698066126015,469.5,880.75,3.03125,2.1505,2.5209399041243246,5.675,88.91932147186166,6.8 to 15.0,0.74 to 1.47,427 to 693,30,7.2 to 16.0,0.85 to 1.82,512 to 706,Low-Cu regime: lower reagent band may be adequate if free CN remains stable.
2025-04-13,Low Cu,Normal,711.1895999999999,118.27698066126015,510.25,794.0,3.0425000000000004,2.2485000000000004,0.0,0.0,-2.05596856412066e-14,6.8 to 15.0,0.74 to 1.47,427 to 693,30,6.3 to 16.0,0.98 to 1.98,489 to 706,Low-Cu regime: lower reagent band may be adequate if free CN remains stable. Recovery is in the lower historical range.
2025-04-14,Low Cu,Normal,11734.6284,118.27698066126017,484.0,769.28125,2.9468749999999995,2.1775937499999993,1.2573896247110814,14.754999999999999,82.3755807250577,6.8 to 15.0,0.74 to 1.47,427 to 693,30,8.3 to 16.0,0.75 to 1.25,557 to 692,Low-Cu regime: lower reagent band may be adequate if free CN remains stable.
2025-04-15,Low Cu,Normal,14333.7205,229.99683773161348,494.5,666.75,2.8784375,2.2116875,0.4751034457522735,6.81,85.6878158342691,6.8 to 15.0,0.74 to 1.47,427 to 693,30,12.0 to 19.8,0.84 to 1.52,459 to 622,Low-Cu regime: lower reagent band may be adequate if free CN remains stable.
2025-04-16,Low Cu,Normal,13704.738299999999,217.73810809914346,500.0,638.40625,2.8912499999999994,2.2528437499999994,0.57972650232949,7.945,83.33942003427983,6.8 to 15.0,0.74 to 1.47,427 to 693,30,11.2 to 16.0,0.81 to 1.25,463 to 637,Low-Cu regime: lower reagent band may be adequate if free CN remains stable.
2025-04-17,Low Cu,Normal,14500.0471,516.8611259652645,501.6875,533.78125,2.743125,2.20934375,1.017582901506575,14.754999999999999,83.60259091299793,6.8 to 15.0,0.74 to 1.47,427 to 693,30,11.2 to 17.4,0.79 to 1.25,471 to 640,Low-Cu regime: lower reagent band may be adequate if free CN remains stable.
2025-04-18,Low Cu,Normal,12436.259,330.7943768151136,498.34375,497.9375,2.5475000000000003,2.0495625000000004,0.6388577143657108,7.945,83.1656192383404,6.8 to 15.0,0.74 to 1.47,427 to 693,30,9.6 to 16.8,0.79 to 1.29,459 to 619,Low-Cu regime: lower reagent band may be adequate if free CN remains stable.
2025-04-19,Low Cu,Normal,10491.0025,291.37483848297245,561.40625,412.5,2.5700000000000003,2.1575,1.406443283184805,14.754999999999999,80.64397969240865,6.8 to 15.0,0.74 to 1.47,427 to 693,30,9.0 to 19.3,0.82 to 1.59,455 to 632,Low-Cu regime: lower reagent band may be adequate if free CN remains stable.
2025-04-20,Low Cu,Normal,2994.8347,558.754282856071,641.125,237.875,2.49125,2.253375,1.1369575756551773,3.405,88.1168714649473,6.8 to 15.0,0.74 to 1.47,427 to 693,30,6.2 to 14.5,0.86 to 1.96,467 to 695,Low-Cu regime: lower reagent band may be adequate if free CN remains stable. Free CN is in the lower historical range.
2025-04-21,Low Cu,Normal,4167.724,597.9498370155741,666.3,337.85,2.685,2.34715,1.0893235732500521,4.54,83.55355225665019,6.8 to 15.0,0.74 to 1.47,427 to 693,30,8.0 to 14.8,0.76 to 1.55,436 to 601,Low-Cu regime: lower reagent band may be adequate if free CN remains stable.
2025-04-22,Low Cu,Normal,6041.288,854.0275444964363,738.6999999999999,488.35,3.135,2.6466499999999997,2.066612285327235,12.485,80.64780907953609,6.8 to 15.0,0.74 to 1.47,427 to 693,30,8.0 to 14.5,0.78 to 1.52,452 to 644,Low-Cu regime: lower reagent band may be adequate if free CN remains stable.
2025-04-23,Low Cu,Normal,11184.029999999999,1071.6948825021198,841.625,309.5625,3.1634375,2.853875,1.420775874170581,15.89,79.72836613244509,6.8 to 15.0,0.74 to 1.47,427 to 693,30,8.0 to 14.5,0.75 to 1.2,452 to 601,Low-Cu regime: lower reagent band may be adequate if free CN remains stable.
2025-04-24,Low Cu,Normal,9194.802099999999,464.8091331502124,835.25,635.1785714285713,3.633928571428572,2.9987500000000007,3.4563005983565436,31.78,81.0793957127767,6.8 to 15.0,0.74 to 1.47,427 to 693,30,8.0 to 14.8,0.73 to 1.23,506 to 677,Low-Cu regime: lower reagent band may be adequate if free CN remains stable. Specific NaCN is already in the upper historical range.
2025-04-25,Low Cu,Normal,13004.0636,169.95590517085165,788.0,950.25,3.893928571428572,2.943678571428572,1.2219257371211258,15.89,79.12251668880633,6.8 to 15.0,0.74 to 1.47,427 to 693,30,8.0 to 14.8,0.68 to 1.22,592 to 696,Low-Cu regime: lower reagent band may be adequate if free CN remains stable.
2025-04-26,Low Cu,Normal,13661.7228,230.7872890937024,760.09375,793.1875,3.6587500000000004,2.8655625000000002,0.9138671734724408,12.485,80.24769766071822,6.8 to 15.0,0.74 to 1.47,427 to 693,30,9.1 to 15.9,0.75 to 1.23,559 to 677,Low-Cu regime: lower reagent band may be adequate if free CN remains stable.
2025-04-27,Low Cu,Normal,13618.7073,275.1598545248227,814.46875,509.0625,3.4853125,2.9762500000000003,0.6667299472689305,9.08,82.2991723053314,6.8 to 15.0,0.74 to 1.47,427 to 693,30,9.1 to 15.9,0.75 to 1.22,506 to 640,Low-Cu regime: lower reagent band may be adequate if free CN remains stable.
2025-04-28,Medium Cu,Normal,13079.5797,364.33497437038193,873.8125,432.3125,3.5690625000000002,3.13675,0.6942119095768804,9.08,79.54644417605061,12.8 to 29.4,1.29 to 2.81,347 to 597,30,15.4 to 21.8,1.17 to 1.77,407 to 642,Medium-Cu regime: operate near historical median band and monitor Cu trend closely.
2025-04-29,Medium Cu,Normal,5328.1866,465.41520467836256,943.6666666666667,321.6666666666667,3.586666666666667,3.265,1.065090325477715,5.675,77.50422303709004,12.8 to 29.4,1.29 to 2.81,347 to 597,30,15.4 to 24.0,1.23 to 2.14,364 to 517,Medium-Cu regime: operate near historical median band and monitor Cu trend closely.
2025-04-30,Medium Cu,Normal,7993.2357999999995,442.51158860453893,966.5416666666665,290.7916666666667,3.494583333333333,3.203791666666666,1.135960482987378,9.08,73.83555565471936,12.8 to 29.4,1.29 to 2.81,347 to 597,30,8.6 to 20.0,0.92 to 1.77,356 to 514,Medium-Cu regime: operate near historical median band and monitor Cu trend closely. Free CN is in the lower historical range.
2025-05-01,Medium Cu,Normal,7358.5181999999995,196.33338916449335,913.375,528.4375,3.7675,3.2390625,2.6221311785299384,19.295,74.99396940512024,12.8 to 29.4,1.29 to 2.81,347 to 597,30,8.6 to 20.0,0.92 to 1.95,364 to 651,Medium-Cu regime: operate near historical median band and monitor Cu trend closely.
2025-05-02,Medium Cu,Normal,4161.9886,88.97981497056352,887.9375,673.875,3.8937500000000003,3.219875,4.0905926556358185,17.025,76.01836904619475,12.8 to 29.4,1.29 to 2.81,347 to 597,30,8.6 to 19.8,0.92 to 1.95,393 to 651,Medium-Cu regime: operate near historical median band and monitor Cu trend closely. Specific NaCN is already in the upper historical range.
2025-05-03,Low Cu,Normal,5786.0626999999995,81.4565591644668,808.6875,774.3125,3.7925,3.0181875,1.3731271871630428,7.945,71.00519328643169,6.8 to 15.0,0.74 to 1.47,427 to 693,30,9.1 to 15.6,0.92 to 1.52,514 to 696,Low-Cu regime: lower reagent band may be adequate if free CN remains stable.
2025-05-04,Low Cu,Normal,11009.1003,261.413103894742,759.65625,863.53125,3.7643750000000002,2.9008437500000004,0.30928957927651907,3.405,75.91945892398515,6.8 to 15.0,0.74 to 1.47,427 to 693,30,8.0 to 15.9,0.75 to 1.26,617 to 774,Low-Cu regime: lower reagent band may be adequate if free CN remains stable.
2025-05-05,Low Cu,Normal,4127.5761999999995,97.91873589164787,761.6666666666667,709.1666666666667,3.6133333333333333,2.904166666666667,0.5499595622244358,2.27,84.90305952421906,6.8 to 15.0,0.74 to 1.47,427 to 693,30,4.4 to 14.5,0.86 to 2.06,493 to 735,Low-Cu regime: lower reagent band may be adequate if free CN remains stable.
2025-05-06,Low Cu,Normal,9335.3194,425.68725099601585,767.6875,554.28125,3.4303125,2.87603125,0.9726501698485003,9.08,80.41261965618543,6.8 to 15.0,0.74 to 1.47,427 to 693,30,8.3 to 15.6,0.77 to 1.33,491 to 640,Low-Cu regime: lower reagent band may be adequate if free CN remains stable.
2025-05-07,Low Cu,Normal,13092.0064,631.6313332407991,796.34375,404.96875,3.25875,2.85378125,1.1270235859340856,14.754999999999999,76.26390757554833,6.8 to 15.0,0.74 to 1.47,427 to 693,30,9.1 to 16.8,0.77 to 1.34,455 to 601,Low-Cu regime: lower reagent band may be adequate if free CN remains stable.
2025-05-08,Low Cu,Normal,12760.704,427.6787080237867,795.46875,542.4375,3.48625,2.9438125,2.3125683347877986,29.51,76.01091890529585,6.8 to 15.0,0.74 to 1.47,427 to 693,30,9.1 to 15.9,0.75 to 1.22,486 to 619,Low-Cu regime: lower reagent band may be adequate if free CN remains stable.
2025-05-09,Low Cu,Normal,14524.74,186.10951912238897,795.625,631.40625,3.6425,3.01109375,1.2502805557965238,18.16,74.21171807052367,6.8 to 15.0,0.74 to 1.47,427 to 693,30,9.1 to 16.7,0.69 to 1.22,530 to 647,Low-Cu regime: lower reagent band may be adequate if free CN remains stable.
2025-05-10,Low Cu,Normal,12814.47,754.7781215567593,816.875,495.40625,3.4987500000000002,3.0033437500000004,1.4405589930757965,18.46,76.34559683817182,6.8 to 15.0,0.74 to 1.47,427 to 693,30,9.6 to 17.4,0.79 to 1.26,456 to 615,Low-Cu regime: lower reagent band may be adequate if free CN remains stable.
2025-05-11,Low Cu,Normal,13439.429999999998,468.8361562541756,861.0,427.25,3.5493750000000004,3.1221250000000005,1.1823418106273853,15.889999999999999,75.19664917592239,6.8 to 15.0,0.74 to 1.47,427 to 693,30,11.2 to 17.9,0.79 to 1.33,451 to 612,Low-Cu regime: lower reagent band may be adequate if free CN remains stable.
2025-05-12,Low Cu,Normal,13684.949999999999,453.97857706459786,870.34375,736.6875,4.0015625,3.2648750000000004,1.643411192587478,22.490000000000002,76.75728936155862,6.8 to 15.0,0.74 to 1.47,427 to 693,30,9.1 to 15.9,0.67 to 1.22,544 to 694,Low-Cu regime: lower reagent band may be adequate if free CN remains stable.
2025-05-13,Low Cu,Normal,14596.349999999999,331.11169130163523,869.09375,636.4375,3.876875,3.2404375,0.8553508240073718,12.485,79.75446696483256,6.8 to 15.0,0.74 to 1.47,427 to 693,30,11.2 to 18.1,0.79 to 1.24,515 to 640,Low-Cu regime: lower reagent band may be adequate if free CN remains stable.
