Repository: epaki/jupyter

File: leachit/la_coipa/la_coipa_diagnostics_outputs/most_efficient_days.csv
date,cu_solution_ppm_avg,nacn_consumption_tpd,specific_nacn_kgpt,free_cn_ppm_avg,complexed_cn_gpl_avg,recovery_au_pct,cn_efficiency_index
2025-07-11,704.375,0.0,0.0,823.125,2.816875,82.35319635890524,82.75
2025-03-03,775.25,0.0,0.0,545.8125,2.9073124999999997,82.8133404842448,73.25
2025-08-15,1416.0416666666667,0.0,0.0,515.4583333333333,4.601208333333334,77.58377951256239,54.75
2025-04-13,510.25,0.0,0.0,794.0,2.2485000000000004,-2.05596856412066e-14,44.0
2025-07-10,818.5625,2.0,0.17078171616070237,927.5,3.244375,80.18151673721022,38.75
2025-07-25,1078.6666666666667,0.0,0.0,224.16666666666666,3.3366666666666664,80.1242886950973,38.625
2025-07-09,916.40625,3.27,0.2433164161456291,928.5,3.6471250000000004,77.15238227713293,30.61111111111111
2025-03-16,916.0625,3.0,0.2647629816240943,462.3125,3.2833125,83.15855512062453,26.999999999999996
2025-05-04,759.65625,3.405,0.30928957927651907,863.53125,2.9008437500000004,75.91945892398515,23.5
2025-04-15,494.5,6.81,0.4751034457522735,666.75,2.2116875,85.6878158342691,22.6
2025-03-20,817.40625,7.0,0.49698453425797345,928.0625,3.2363124999999995,83.27813774855808,20.47058823529412
2025-05-28,873.4375,4.505,0.32194228861819596,869.5625,3.4410625,72.76952778222568,20.25
2025-03-21,785.9375,7.0,0.4938098064736935,587.21875,3.06496875,81.61445646638575,17.906250000000004
2025-01-11,1167.3333333333333,0.0,0.0,308.5,3.8731666666666666,61.77446626762414,17.5
2025-05-05,761.6666666666667,2.27,0.5499595622244358,709.1666666666667,2.904166666666667,84.90305952421906,16.357142857142858
2025-01-23,1154.90625,8.0,0.5404189900855272,738.75,4.4846875,78.37714501143867,13.674999999999999
2025-03-11,634.125,8.0,0.5185024252594471,467.375,2.4295,79.49258067757182,12.777777777777777
2025-05-31,822.0,0.0,0.0,215.75,3.013,64.16127627182887,12.5
2025-06-25,1522.0833333333333,4.55589,0.41907842649728716,361.04166666666663,4.907083333333333,76.71286672541035,12.461538461538462
2025-04-16,500.0,7.945,0.57972650232949,638.40625,2.2528437499999994,83.33942003427983,12.192307692307693

File: leachit/la_coipa/la_coipa_diagnostics_outputs/random_forest_feature_importance.csv
feature,importance
nacn_consumption_tpd_roll3,0.20348026425684743
cu_solution_ppm_avg_lag3,0.10273040714848258
day_of_year,0.09668131820001537
free_cn_ppm_avg_lag1,0.09226375155238835
nacn_consumption_tpd_lag1,0.07225380312880604
cu_solution_ppm_avg_lag1,0.06207912745018641
cu_feed_ppm_lag1,0.04302683400389267
throughput_tpd,0.03629687936505591
free_cn_ppm_avg_roll3,0.02669754421481872
cu_feed_ppm_lag2,0.02243356738817256
do_avg_lag1,0.014970097722903393
complexed_cn_gpl_avg_roll7,0.01412654229341018
cu_solution_ppm_avg_roll3,0.012728297192725243
complexed_cn_gpl_avg_lag1,0.011706654628132081
cu_solution_ppm_avg_roll7,0.011608001215685225
ph_tk_8_s_lag1,0.011293148995093249
nacn_consumption_tpd_roll7,0.010530134045785835
cu_feed_ppm,0.0103623354324905
wad_gpl_avg_roll3,0.009674321467012697
complexed_cn_gpl_avg_lag2,0.00965382715282067
specific_nacn_kgpt_lag1,0.009408222444462754
au_feed_gpt,0.0085493476319039
wad_gpl_avg_lag2,0.008386675871637585
ag_feed_gpt,0.008083541707777102
complexed_cn_gpl_avg_roll3,0.006925671742350745
free_cn_ppm_avg_roll7,0.006851683130645945
throughput_tpd_lag1,0.00622538487082132
ag_feed_gpt_lag1,0.006176194301283226
recovery_au_pct_lag1,0.005507995611952642
wad_gpl_avg_roll7,0.005442426976107281
specific_nacn_kgpt_roll3,0.004984144474977574
free_cn_ppm_avg_lag2,0.004975702449787235
month,0.004876025931213484
specific_nacn_kgpt_lag3,0.004820370448533602
au_feed_gpt_lag1,0.004768506670655291
cu_solution_ppm_avg_lag2,0.004598504650297059
specific_nacn_kgpt_lag2,0.004008104003541206
specific_nacn_kgpt_roll7,0.003993180252276201
tailings_moisture_pct,0.003981860917605993
day_of_week,0.0038563746303417437
nacn_consumption_tpd_lag2,0.0037314414862499442
nacn_consumption_tpd_lag3,0.0034810518542333292
wad_gpl_avg_lag1,0.0017707310866195785

File: leachit/la_coipa/la_coipa_diagnostics_outputs/ranked_driver_table.csv
target_col,target,driver_col,driver,correlation_r,abs_r,direction,strength
complexed_cn_gpl_avg,Estimated complexed CN (g/L),cu_solution_ppm_avg,Cu in solution (ppm),0.994,0.994,Positive,Very strong
complexed_cn_gpl_avg,Estimated complexed CN (g/L),cu_feed_ppm,Cu feed (ppm),0.571,0.571,Positive,Moderate
complexed_cn_gpl_avg,Estimated complexed CN (g/L),throughput_tpd,Throughput (t/d),0.418,0.418,Positive,Moderate
complexed_cn_gpl_avg,Estimated complexed CN (g/L),ag_feed_gpt,Ag feed (g/t),0.192,0.192,Positive,Very weak
complexed_cn_gpl_avg,Estimated complexed CN (g/L),rt_hours,Residence time (h),-0.187,0.187,Negative,Very weak
complexed_cn_gpl_avg,Estimated complexed CN (g/L),tailings_moisture_pct,Tailings moisture (%),-0.123,0.123,Negative,Very weak
complexed_cn_gpl_avg,Estimated complexed CN (g/L),ph_tk_8_s,pH TK-8,-0.122,0.122,Negative,Very weak
complexed_cn_gpl_avg,Estimated complexed CN (g/L),ph_tk_1_s,pH TK-1,-0.089,0.089,Negative,Very weak
complexed_cn_gpl_avg,Estimated complexed CN (g/L),do_avg,DO average (ppm),-0.072,0.072,Negative,Very weak
complexed_cn_gpl_avg,Estimated complexed CN (g/L),zn_solution_ppm_avg,Zn in solution (ppm),-0.023,0.023,Negative,Very weak
complexed_cn_gpl_avg,Estimated complexed CN (g/L),au_feed_gpt,Au feed (g/t),-0.021,0.021,Negative,Very weak
free_cn_ppm_avg,Free CN average (ppm),cu_feed_ppm,Cu feed (ppm),-0.463,0.463,Negative,Moderate
free_cn_ppm_avg,Free CN average (ppm),zn_solution_ppm_avg,Zn in solution (ppm),0.422,0.422,Positive,Moderate
free_cn_ppm_avg,Free CN average (ppm),cu_solution_ppm_avg,Cu in solution (ppm),-0.393,0.393,Negative,Weak
free_cn_ppm_avg,Free CN average (ppm),do_avg,DO average (ppm),0.177,0.177,Positive,Very weak
free_cn_ppm_avg,Free CN average (ppm),ag_feed_gpt,Ag feed (g/t),-0.156,0.156,Negative,Very weak
free_cn_ppm_avg,Free CN average (ppm),tailings_moisture_pct,Tailings moisture (%),-0.149,0.149,Negative,Very weak
free_cn_ppm_avg,Free CN average (ppm),au_feed_gpt,Au feed (g/t),0.119,0.119,Positive,Very weak
free_cn_ppm_avg,Free CN average (ppm),ph_tk_8_s,pH TK-8,0.097,0.097,Positive,Very weak
free_cn_ppm_avg,Free CN average (ppm),ph_tk_1_s,pH TK-1,0.087,0.087,Positive,Very weak
free_cn_ppm_avg,Free CN average (ppm),rt_hours,Residence time (h),0.07,0.07,Positive,Very weak
free_cn_ppm_avg,Free CN average (ppm),throughput_tpd,Throughput (t/d),-0.024,0.024,Negative,Very weak
recovery_au_pct,Gold recovery (%),cu_solution_ppm_avg,Cu in solution (ppm),-0.51,0.51,Negative,Moderate
recovery_au_pct,Gold recovery (%),cu_feed_ppm,Cu feed (ppm),-0.4,0.4,Negative,Weak
recovery_au_pct,Gold recovery (%),au_feed_gpt,Au feed (g/t),0.291,0.291,Positive,Weak
recovery_au_pct,Gold recovery (%),throughput_tpd,Throughput (t/d),-0.202,0.202,Negative,Weak
recovery_au_pct,Gold recovery (%),tailings_moisture_pct,Tailings moisture (%),-0.168,0.168,Negative,Very weak
recovery_au_pct,Gold recovery (%),zn_solution_ppm_avg,Zn in solution (ppm),0.163,0.163,Positive,Very weak
recovery_au_pct,Gold recovery (%),rt_hours,Residence time (h),0.143,0.143,Positive,Very weak
recovery_au_pct,Gold recovery (%),ph_tk_8_s,pH TK-8,0.088,0.088,Positive,Very weak
recovery_au_pct,Gold recovery (%),do_avg,DO average (ppm),0.077,0.077,Positive,Very weak
recovery_au_pct,Gold recovery (%),ag_feed_gpt,Ag feed (g/t),-0.064,0.064,Negative,Very weak
recovery_au_pct,Gold recovery (%),ph_tk_1_s,pH TK-1,-0.003,0.003,Negative,Very weak
nacn_consumption_tpd,NaCN consumption (t/d),cu_solution_ppm_avg,Cu in solution (ppm),0.583,0.583,Positive,Moderate
nacn_consumption_tpd,NaCN consumption (t/d),throughput_tpd,Throughput (t/d),0.487,0.487,Positive,Moderate
nacn_consumption_tpd,NaCN consumption (t/d),cu_feed_ppm,Cu feed (ppm),0.445,0.445,Positive,Moderate
nacn_consumption_tpd,NaCN consumption (t/d),rt_hours,Residence time (h),-0.272,0.272,Negative,Weak
nacn_consumption_tpd,NaCN consumption (t/d),tailings_moisture_pct,Tailings moisture (%),-0.243,0.243,Negative,Weak
nacn_consumption_tpd,NaCN consumption (t/d),ag_feed_gpt,Ag feed (g/t),0.165,0.165,Positive,Very weak
nacn_consumption_tpd,NaCN consumption (t/d),au_feed_gpt,Au feed (g/t),0.149,0.149,Positive,Very weak
nacn_consumption_tpd,NaCN consumption (t/d),do_avg,DO average (ppm),0.109,0.109,Positive,Very weak
nacn_consumption_tpd,NaCN consumption (t/d),ph_tk_8_s,pH TK-8,-0.062,0.062,Negative,Very weak
nacn_consumption_tpd,NaCN consumption (t/d),ph_tk_1_s,pH TK-1,-0.046,0.046,Negative,Very weak
nacn_consumption_tpd,NaCN consumption (t/d),zn_solution_ppm_avg,Zn in solution (ppm),-0.015,0.015,Negative,Very weak
specific_nacn_kgpt,Specific NaCN (kg/t),cu_solution_ppm_avg,Cu in solution (ppm),0.669,0.669,Positive,Strong
specific_nacn_kgpt,Specific NaCN (kg/t),cu_feed_ppm,Cu feed (ppm),0.517,0.517,Positive,Moderate
specific_nacn_kgpt,Specific NaCN (kg/t),ag_feed_gpt,Ag feed (g/t),0.267,0.267,Positive,Weak
specific_nacn_kgpt,Specific NaCN (kg/t),zn_solution_ppm_avg,Zn in solution (ppm),-0.193,0.193,Negative,Very weak
specific_nacn_kgpt,Specific NaCN (kg/t),do_avg,DO average (ppm),-0.135,0.135,Negative,Very weak
specific_nacn_kgpt,Specific NaCN (kg/t),throughput_tpd,Throughput (t/d),0.099,0.099,Positive,Very weak
specific_nacn_kgpt,Specific NaCN (kg/t),ph_tk_1_s,pH TK-1,-0.076,0.076,Negative,Very weak
specific_nacn_kgpt,Specific NaCN (kg/t),ph_tk_8_s,pH TK-8,-0.075,0.075,Negative,Very weak
specific_nacn_kgpt,Specific NaCN (kg/t),au_feed_gpt,Au feed (g/t),0.074,0.074,Positive,Very weak
specific_nacn_kgpt,Specific NaCN (kg/t),tailings_moisture_pct,Tailings moisture (%),0.052,0.052,Positive,Very weak
specific_nacn_kgpt,Specific NaCN (kg/t),rt_hours,Residence time (h),0.011,0.011,Positive,Very weak
wad_gpl_avg,WAD CN average (g/L),cu_solution_ppm_avg,Cu in solution (ppm),0.989,0.989,Positive,Very strong
wad_gpl_avg,WAD CN average (g/L),cu_feed_ppm,Cu feed (ppm),0.554,0.554,Positive,Moderate
wad_gpl_avg,WAD CN average (g/L),throughput_tpd,Throughput (t/d),0.424,0.424,Positive,Moderate
wad_gpl_avg,WAD CN average (g/L),rt_hours,Residence time (h),-0.187,0.187,Negative,Very weak
wad_gpl_avg,WAD CN average (g/L),ag_feed_gpt,Ag feed (g/t),0.186,0.186,Positive,Very weak
wad_gpl_avg,WAD CN average (g/L),tailings_moisture_pct,Tailings moisture (%),-0.134,0.134,Negative,Very weak
wad_gpl_avg,WAD CN average (g/L),ph_tk_8_s,pH TK-8,-0.118,0.118,Negative,Very weak
wad_gpl_avg,WAD CN average (g/L),ph_tk_1_s,pH TK-1,-0.085,0.085,Negative,Very weak
wad_gpl_avg,WAD CN average (g/L),do_avg,DO average (ppm),-0.063,0.063,Negative,Very weak
wad_gpl_avg,WAD CN average (g/L),au_feed_gpt,Au feed (g/t),-0.014,0.014,Negative,Very weak
wad_gpl_avg,WAD CN average (g/L),zn_solution_ppm_avg,Zn in solution (ppm),0.001,0.001,Positive,Very weak

File: leachit/la_coipa/la_coipa_diagnostics_outputs/top_5_drivers_per_target.csv
target_col,target,driver_col,driver,correlation_r,abs_r,direction,strength
complexed_cn_gpl_avg,Estimated complexed CN (g/L),cu_solution_ppm_avg,Cu in solution (ppm),0.994,0.994,Positive,Very strong
complexed_cn_gpl_avg,Estimated complexed CN (g/L),cu_feed_ppm,Cu feed (ppm),0.571,0.571,Positive,Moderate
complexed_cn_gpl_avg,Estimated complexed CN (g/L),throughput_tpd,Throughput (t/d),0.418,0.418,Positive,Moderate
complexed_cn_gpl_avg,Estimated complexed CN (g/L),ag_feed_gpt,Ag feed (g/t),0.192,0.192,Positive,Very weak
complexed_cn_gpl_avg,Estimated complexed CN (g/L),rt_hours,Residence time (h),-0.187,0.187,Negative,Very weak
free_cn_ppm_avg,Free CN average (ppm),cu_feed_ppm,Cu feed (ppm),-0.463,0.463,Negative,Moderate
free_cn_ppm_avg,Free CN average (ppm),zn_solution_ppm_avg,Zn in solution (ppm),0.422,0.422,Positive,Moderate
free_cn_ppm_avg,Free CN average (ppm),cu_solution_ppm_avg,Cu in solution (ppm),-0.393,0.393,Negative,Weak
free_cn_ppm_avg,Free CN average (ppm),do_avg,DO average (ppm),0.177,0.177,Positive,Very weak
free_cn_ppm_avg,Free CN average (ppm),ag_feed_gpt,Ag feed (g/t),-0.156,0.156,Negative,Very weak
recovery_au_pct,Gold recovery (%),cu_solution_ppm_avg,Cu in solution (ppm),-0.51,0.51,Negative,Moderate
recovery_au_pct,Gold recovery (%),cu_feed_ppm,Cu feed (ppm),-0.4,0.4,Negative,Weak
recovery_au_pct,Gold recovery (%),au_feed_gpt,Au feed (g/t),0.291,0.291,Positive,Weak
recovery_au_pct,Gold recovery (%),throughput_tpd,Throughput (t/d),-0.202,0.202,Negative,Weak
recovery_au_pct,Gold recovery (%),tailings_moisture_pct,Tailings moisture (%),-0.168,0.168,Negative,Very weak
nacn_consumption_tpd,NaCN consumption (t/d),cu_solution_ppm_avg,Cu in solution (ppm),0.583,0.583,Positive,Moderate
nacn_consumption_tpd,NaCN consumption (t/d),throughput_tpd,Throughput (t/d),0.487,0.487,Positive,Moderate
nacn_consumption_tpd,NaCN consumption (t/d),cu_feed_ppm,Cu feed (ppm),0.445,0.445,Positive,Moderate
nacn_consumption_tpd,NaCN consumption (t/d),rt_hours,Residence time (h),-0.272,0.272,Negative,Weak
nacn_consumption_tpd,NaCN consumption (t/d),tailings_moisture_pct,Tailings moisture (%),-0.243,0.243,Negative,Weak
specific_nacn_kgpt,Specific NaCN (kg/t),cu_solution_ppm_avg,Cu in solution (ppm),0.669,0.669,Positive,Strong
specific_nacn_kgpt,Specific NaCN (kg/t),cu_feed_ppm,Cu feed (ppm),0.517,0.517,Positive,Moderate
specific_nacn_kgpt,Specific NaCN (kg/t),ag_feed_gpt,Ag feed (g/t),0.267,0.267,Positive,Weak
specific_nacn_kgpt,Specific NaCN (kg/t),zn_solution_ppm_avg,Zn in solution (ppm),-0.193,0.193,Negative,Very weak
specific_nacn_kgpt,Specific NaCN (kg/t),do_avg,DO average (ppm),-0.135,0.135,Negative,Very weak
wad_gpl_avg,WAD CN average (g/L),cu_solution_ppm_avg,Cu in solution (ppm),0.989,0.989,Positive,Very strong
wad_gpl_avg,WAD CN average (g/L),cu_feed_ppm,Cu feed (ppm),0.554,0.554,Positive,Moderate
wad_gpl_avg,WAD CN average (g/L),throughput_tpd,Throughput (t/d),0.424,0.424,Positive,Moderate
wad_gpl_avg,WAD CN average (g/L),rt_hours,Residence time (h),-0.187,0.187,Negative,Very weak
wad_gpl_avg,WAD CN average (g/L),ag_feed_gpt,Ag feed (g/t),0.186,0.186,Positive,Very weak

File: leachit/la_coipa/la_coipa_diagnostics_outputs/year_on_year_summary.csv
metric,mean_2025,mean_2026,abs_change,pct_change
Cu feed (ppm),669.67,1460.275,790.604,118.059
Cu in solution (ppm),1511.583,3577.859,2066.276,136.696
DO average (ppm),2.554,1.461,-1.093,-42.8
Estimated complexed CN (g/L),4.959,10.467,5.508,111.073
Free CN average (ppm),513.258,294.57,-218.688,-42.608
Gold recovery (%),77.976,67.325,-10.65,-13.658
NaCN consumption (t/d),20.927,23.462,2.535,12.113
Residence time (h),47.45,32.885,-14.565,-30.695
Specific NaCN (kg/t),1.814,3.755,1.941,107.01
Throughput (t/d),11496.413,13565.72,2069.307,18.0
WAD CN average (g/L),5.472,10.762,5.29,96.66
pH TK-8,11.61,11.379,-0.23,-1.985

File: leachit/la_coipa/la_coipa_diagnostics_outputs/daily_reagent_guidance_table.csv (part 2 of 4)
date,cu_regime,guidance_status,throughput_tpd,cu_feed_ppm,cu_solution_ppm_avg,free_cn_ppm_avg,wad_gpl_avg,complexed_cn_gpl_avg,specific_nacn_kgpt,nacn_consumption_tpd,recovery_au_pct,expected_nacn_tpd_band_regime,expected_specific_nacn_band_regime,expected_free_cn_band_regime,analogue_count,expected_nacn_tpd_band_analog,expected_specific_nacn_band_analog,expected_free_cn_band_analog,guidance_comment
2025-05-14,Medium Cu,Normal,14942.3498,375.4005195117172,910.75,369.90625,3.6346875,3.26478125,0.987461824779393,14.754999999999999,78.13175793595248,12.8 to 29.4,1.29 to 2.81,347 to 597,30,12.8 to 23.6,1.06 to 1.77,407 to 541,Medium-Cu regime: operate near historical median band and monitor Cu trend closely.
2025-05-15,Medium Cu,Normal,9020.622800000001,568.8906021872382,961.3333333333334,312.7083333333333,3.587916666666667,3.275208333333334,1.2582279795581297,11.35,78.27186998322523,12.8 to 29.4,1.29 to 2.81,347 to 597,30,9.1 to 20.0,0.99 to 1.77,344 to 486,Medium-Cu regime: operate near historical median band and monitor Cu trend closely.
2025-05-16,Medium Cu,Normal,12368.2594,635.440411558553,1018.46875,301.5,3.781875,3.480375,1.376507352360349,17.025,72.29042345020486,12.8 to 29.4,1.29 to 2.81,347 to 597,30,12.7 to 21.8,1.15 to 1.77,356 to 495,Medium-Cu regime: operate near historical median band and monitor Cu trend closely.
2025-05-17,Medium Cu,Normal,11880.1998,448.63815222431253,984.78125,371.59375,3.7975,3.4259062499999997,2.006279389341583,23.835,70.27096840079146,12.8 to 29.4,1.29 to 2.81,347 to 597,30,11.5 to 20.0,0.99 to 1.74,344 to 514,Medium-Cu regime: operate near historical median band and monitor Cu trend closely. Recovery is in the lower historical range.
2025-05-18,Medium Cu,Normal,9736.694800000001,766.4521424755919,895.7142857142857,536.4285714285714,3.7960714285714285,3.259642857142857,1.3988319732482526,13.620000000000001,77.34043865696044,12.8 to 29.4,1.29 to 2.81,347 to 597,30,11.5 to 20.0,0.99 to 2.01,370 to 629,Medium-Cu regime: operate near historical median band and monitor Cu trend closely.
2025-05-19,Low Cu,Normal,10213.448,206.03802708837634,842.15625,531.625,3.64375,3.112125,1.333535942024672,13.620000000000001,77.33009919882161,6.8 to 15.0,0.74 to 1.47,427 to 693,30,8.0 to 18.2,0.78 to 1.52,459 to 640,Low-Cu regime: lower reagent band may be adequate if free CN remains stable.
2025-05-20,Low Cu,Normal,8501.4706,268.44470022489367,791.03125,770.09375,3.8403124999999996,3.0702187499999996,1.2015568224161122,10.215,81.08036591077038,6.8 to 15.0,0.74 to 1.47,427 to 693,30,7.9 to 15.7,0.76 to 1.66,512 to 705,Low-Cu regime: lower reagent band may be adequate if free CN remains stable.
2025-05-21,Low Cu,Normal,10873.9302,52.33898767374542,649.53125,670.40625,3.2487499999999994,2.5783437499999993,1.1417215093030484,12.415,78.56167810804722,6.8 to 15.0,0.74 to 1.47,427 to 693,30,8.3 to 18.2,0.76 to 1.59,501 to 662,Low-Cu regime: lower reagent band may be adequate if free CN remains stable.
2025-05-22,Low Cu,Normal,7498.9698,297.2472447616555,700.46875,647.0625,3.3928125,2.7457499999999997,1.7082346431105775,12.809999999999999,80.3453161498058,6.8 to 15.0,0.74 to 1.47,427 to 693,30,7.1 to 14.5,0.76 to 1.66,512 to 709,Low-Cu regime: lower reagent band may be adequate if free CN remains stable.
2025-05-23,Low Cu,Normal,10559.2354,348.8844426658534,869.09375,372.28125,3.5028125,3.13053125,1.2122089824799247,12.8,78.38405680328306,6.8 to 15.0,0.74 to 1.47,427 to 693,30,10.7 to 19.1,0.98 to 1.52,436 to 636,Low-Cu regime: lower reagent band may be adequate if free CN remains stable.
2025-05-24,Medium Cu,Normal,11418.5218,938.4065608640244,994.09375,620.96875,4.225937500000001,3.6049687500000007,2.802464325986574,32.0,79.33243130752884,12.8 to 29.4,1.29 to 2.81,347 to 597,30,15.2 to 24.0,1.22 to 1.96,429 to 651,Medium-Cu regime: operate near historical median band and monitor Cu trend closely.
2025-05-25,Medium Cu,Normal,12916.6198,713.3370216975485,1090.59375,649.53125,4.5878125,3.93828125,1.579360569241188,20.4,67.8208281002188,12.8 to 29.4,1.29 to 2.81,347 to 597,30,15.2 to 24.0,1.22 to 1.96,437 to 651,Medium-Cu regime: operate near historical median band and monitor Cu trend closely. Recovery is in the lower historical range.
2025-05-26,Low Cu,Normal,13391.4886,339.7864305037968,872.0,1070.28125,4.4759375,3.40565625,2.119256555242111,28.38,75.79129032553192,6.8 to 15.0,0.74 to 1.47,427 to 693,30,10.7 to 17.1,0.89 to 1.67,594 to 763,Low-Cu regime: lower reagent band may be adequate if free CN remains stable.
2025-05-27,Low Cu,Normal,14599.233,107.76136387352385,827.34375,834.875,4.140625,3.3057499999999997,0.7774381023989411,11.35,76.3679668664902,6.8 to 15.0,0.74 to 1.47,427 to 693,30,9.4 to 17.1,0.69 to 1.66,548 to 699,Low-Cu regime: lower reagent band may be adequate if free CN remains stable.
2025-05-28,Low Cu,Normal,13993.191200000001,314.04873213182145,873.4375,869.5625,4.310625,3.4410625,0.32194228861819596,4.505,72.76952778222568,6.8 to 15.0,0.74 to 1.47,427 to 693,30,10.5 to 18.8,0.83 to 1.7,582 to 763,Low-Cu regime: lower reagent band may be adequate if free CN remains stable.
2025-05-29,Low Cu,Normal,12120.836000000001,350.04785597968066,825.09375,439.75,3.6887499999999998,3.2489999999999997,0.5560672547669153,6.74,79.2276212410461,6.8 to 15.0,0.74 to 1.47,427 to 693,30,12.0 to 19.1,0.99 to 1.52,453 to 640,Low-Cu regime: lower reagent band may be adequate if free CN remains stable.
2025-05-30,Low Cu,Normal,2310.9506,122.85647530040052,842.75,275.75,3.45,3.1742500000000002,0.9822797596798477,2.27,80.46470525710274,6.8 to 15.0,0.74 to 1.47,427 to 693,30,4.0 to 13.4,0.84 to 1.99,443 to 695,Low-Cu regime: lower reagent band may be adequate if free CN remains stable. Free CN is in the lower historical range.
2025-05-31,Low Cu,Watch,1989.3774,879.7101449275364,822.0,215.75,3.22875,3.013,0.0,0.0,64.16127627182887,6.8 to 15.0,0.74 to 1.47,427 to 693,30,4.0 to 12.8,0.82 to 1.99,419 to 689,Low-Cu regime: lower reagent band may be adequate if free CN remains stable. Free CN is in the lower historical range. Recovery is in the lower historical range.
2025-06-01,Low Cu,Normal,11750.7414,289.0881347000696,759.78125,240.625,3.105625,2.8649999999999998,0.5650707282180509,6.64,71.13944316550285,6.8 to 15.0,0.74 to 1.47,427 to 693,30,12.0 to 17.8,0.86 to 1.47,427 to 552,Low-Cu regime: lower reagent band may be adequate if free CN remains stable. Free CN is in the lower historical range.
2025-06-02,Low Cu,Normal,11515.7456,603.6545348539626,745.5,257.25,3.0293750000000004,2.7721250000000004,0.5852855936657718,6.74,79.06604429243185,6.8 to 15.0,0.74 to 1.47,427 to 693,30,12.0 to 17.8,0.86 to 1.47,416 to 552,Low-Cu regime: lower reagent band may be adequate if free CN remains stable. Free CN is in the lower historical range.
2025-06-03,Low Cu,Normal,5447.7164,521.4191616766466,778.8125,316.9375,3.19625,2.8793125,1.028871473559086,5.605,87.41950163124159,6.8 to 15.0,0.74 to 1.47,427 to 693,30,4.1 to 13.4,0.63 to 1.56,346 to 614,Low-Cu regime: lower reagent band may be adequate if free CN remains stable.
2025-06-07,Low Cu,Normal,6808.1939999999995,253.88590350572875,821.1428571428572,436.2857142857143,3.2380952380952386,2.801809523809524,1.1336339710648669,7.718,,6.8 to 15.0,0.74 to 1.47,427 to 693,30,5.9 to 13.4,0.76 to 1.56,331 to 630,Low-Cu regime: lower reagent band may be adequate if free CN remains stable.
2025-06-08,Low Cu,Normal,5807.217,169.8758334564733,777.6666666666666,927.6190476190477,3.861666666666667,2.934047619047619,2.1499110503361596,12.485,,6.8 to 15.0,0.74 to 1.47,427 to 693,30,8.0 to 15.6,0.79 to 1.64,592 to 779,Low-Cu regime: lower reagent band may be adequate if free CN remains stable.
2025-06-09,Low Cu,Normal,13405.145999999999,255.08772313292292,803.5416666666666,1129.625,4.233750000000001,3.1041250000000007,1.0160277254719943,13.62,,6.8 to 15.0,0.74 to 1.47,427 to 693,30,8.3 to 17.1,0.69 to 1.26,622 to 779,Low-Cu regime: lower reagent band may be adequate if free CN remains stable.
2025-06-10,Low Cu,Normal,8279.136,316.5415427765736,818.7142857142858,854.3333333333334,3.874285714285714,3.0199523809523807,0.9596411992749001,7.945,,6.8 to 15.0,0.74 to 1.47,427 to 693,30,8.0 to 15.9,0.75 to 1.34,592 to 779,Low-Cu regime: lower reagent band may be adequate if free CN remains stable.
2025-06-11,Low Cu,Normal,4665.735,319.7262876688476,800.25,691.7916666666666,3.826666666666667,3.1348750000000005,0.9580484103790722,4.47,81.19201412506494,6.8 to 15.0,0.74 to 1.47,427 to 693,30,3.6 to 13.4,0.98 to 1.82,525 to 763,Low-Cu regime: lower reagent band may be adequate if free CN remains stable.
2025-06-12,Low Cu,Normal,12810.18,248.06485174197184,762.15625,689.9375,3.743125,3.0531875,0.17447061633794372,2.235,,6.8 to 15.0,0.74 to 1.47,427 to 693,30,9.1 to 15.9,0.75 to 1.22,563 to 761,Low-Cu regime: lower reagent band may be adequate if free CN remains stable.
2025-06-13,Low Cu,Normal,7957.428,121.275907920342,737.5416666666667,500.70833333333337,3.4683333333333337,2.9676250000000004,0.985242970467342,7.84,79.01234635640773,6.8 to 15.0,0.74 to 1.47,427 to 693,30,6.7 to 13.6,0.82 to 1.56,443 to 662,Low-Cu regime: lower reagent band may be adequate if free CN remains stable.
2025-06-14,Low Cu,Normal,10302.408,320.02505867037206,715.5625,430.65625,3.289375,2.85871875,0.764384404112126,7.875,,6.8 to 15.0,0.74 to 1.47,427 to 693,30,9.1 to 15.9,0.82 to 1.44,436 to 579,Low-Cu regime: lower reagent band may be adequate if free CN remains stable.
2025-06-15,Low Cu,Normal,12571.806,187.41951482494264,660.40625,435.75,3.0878125,2.6520625,0.6264016482596056,7.875,78.84683268001929,6.8 to 15.0,0.74 to 1.47,427 to 693,30,9.6 to 16.7,0.81 to 1.24,471 to 601,Low-Cu regime: lower reagent band may be adequate if free CN remains stable.
2025-06-16,Low Cu,Normal,13798.56,312.78254424065096,662.21875,360.5625,2.99125,2.6306875,0.3239468466274742,4.47,,6.8 to 15.0,0.74 to 1.47,427 to 693,30,9.6 to 16.7,0.75 to 1.24,454 to 619,Low-Cu regime: lower reagent band may be adequate if free CN remains stable.
2025-06-17,Low Cu,Normal,5145.389999999999,406.7069851652845,679.75,229.4375,2.82625,2.5968125,0.8687388128013621,4.47,84.78864031343831,6.8 to 15.0,0.74 to 1.47,427 to 693,30,4.1 to 12.7,0.63 to 1.33,322 to 552,Low-Cu regime: lower reagent band may be adequate if free CN remains stable. Free CN is in the lower historical range.
2025-06-18,Low Cu,Normal,10025.274,237.11234727544826,635.1666666666666,288.7083333333333,2.7299999999999995,2.4412916666666664,1.3585663593832948,13.620000000000001,,6.8 to 15.0,0.74 to 1.47,427 to 693,30,8.3 to 15.9,0.76 to 1.44,428 to 547,Low-Cu regime: lower reagent band may be adequate if free CN remains stable. Free CN is in the lower historical range.
2025-06-19,Low Cu,Normal,13566.0,140.75007455733007,688.03125,455.1875,3.1479375,2.6927499999999998,1.6733008993070912,22.7,74.49063241230982,6.8 to 15.0,0.74 to 1.47,427 to 693,30,11.2 to 16.7,0.79 to 1.26,471 to 636,Low-Cu regime: lower reagent band may be adequate if free CN remains stable.
2025-06-20,Low Cu,Normal,13686.155999999999,573.0071625884314,735.875,497.4375,3.2925,2.7950625000000002,0.8826437459868206,12.08,,6.8 to 15.0,0.74 to 1.47,427 to 693,30,11.2 to 16.7,0.79 to 1.26,471 to 636,Low-Cu regime: lower reagent band may be adequate if free CN remains stable.
2025-06-21,Low Cu,Normal,8898.327,339.6262235458516,793.5875000000001,399.36249999999995,3.30475,2.9053875,1.3727299524955647,12.215,75.63443160220015,6.8 to 15.0,0.74 to 1.47,427 to 693,30,8.0 to 15.9,0.85 to 1.37,462 to 630,Low-Cu regime: lower reagent band may be adequate if free CN remains stable.
2025-06-22,Low Cu,Normal,13472.007,1911.566435106255,867.625,343.65625,3.3696875000000004,3.0260312500000004,1.6849753715240796,22.7,,6.8 to 15.0,0.74 to 1.47,427 to 693,30,12.0 to 18.1,0.83 to 1.4,432 to 549,Low-Cu regime: lower reagent band may be adequate if free CN remains stable.
2025-06-23,Medium Cu,Normal,10319.85,1850.95377632666,1039.642857142857,486.0952380952381,4.2664285714285715,3.7803333333333335,3.0795021245463836,31.78,81.12629365829704,12.8 to 29.4,1.29 to 2.81,347 to 597,30,15.4 to 24.4,1.23 to 2.14,344 to 530,Medium-Cu regime: operate near historical median band and monitor Cu trend closely.
2025-06-24,Medium Cu,Normal,12397.386,2999.6323616854784,1364.8125,328.4642857142857,4.4775,4.149035714285715,2.4718920585355653,30.645,77.04045788992379,12.8 to 29.4,1.29 to 2.81,347 to 597,30,16.0 to 24.4,1.23 to 2.14,359 to 517,Medium-Cu regime: operate near historical median band and monitor Cu trend closely.
2025-06-25,Medium Cu,Normal,10871.211,2373.2164216192064,1522.0833333333333,361.04166666666663,5.2681249999999995,4.907083333333333,0.41907842649728716,4.55589,76.71286672541035,12.8 to 29.4,1.29 to 2.81,347 to 597,30,16.0 to 28.0,1.25 to 2.32,333 to 517,Medium-Cu regime: operate near historical median band and monitor Cu trend closely.
2025-06-26,Medium Cu,Normal,12696.806999999999,405.3774480799967,1499.125,269.9375,4.8340625,4.564125,1.9666361786864999,24.97,82.35914789734441,12.8 to 29.4,1.29 to 2.81,347 to 597,30,12.0 to 21.8,1.04 to 1.77,333 to 478,Medium-Cu regime: operate near historical median band and monitor Cu trend closely. Free CN is in the lower historical range.
2025-06-27,Medium Cu,Normal,13402.239,536.7333292900979,1518.25,382.40625,5.1425,4.76009375,1.820591320599491,24.4,84.22078086365889,12.8 to 29.4,1.29 to 2.81,347 to 597,30,12.4 to 21.8,1.14 to 1.92,344 to 527,Medium-Cu regime: operate near historical median band and monitor Cu trend closely.
2025-06-28,Medium Cu,Normal,10015.583999999999,582.666098681083,1475.7500000000002,343.375,5.075833333333334,4.732458333333334,1.0982884273148725,11.0,86.13763640417437,12.8 to 29.4,1.29 to 2.81,347 to 597,30,15.4 to 27.1,1.23 to 2.32,331 to 517,Medium-Cu regime: operate near historical median band and monitor Cu trend closely.
2025-06-29,Medium Cu,Normal,4938.023999999999,1645.4031593141492,1343.6666666666667,408.6666666666667,4.690833333333334,4.282166666666667,1.6200812308729162,8.0,81.81708476081695,12.8 to 29.4,1.29 to 2.81,347 to 597,30,11.5 to 24.4,1.22 to 2.42,331 to 514,Medium-Cu regime: operate near historical median band and monitor Cu trend closely.
2025-06-30,Medium Cu,Normal,8714.217,491.2603236001079,1203.8,494.1,4.341150000000001,3.8470500000000007,1.5147660426633855,13.2,84.5128240837677,12.8 to 29.4,1.29 to 2.81,347 to 597,30,11.2 to 24.4,1.22 to 2.42,346 to 530,Medium-Cu regime: operate near historical median band and monitor Cu trend closely.
2025-07-01,Medium Cu,Normal,3871.1549999999997,436.11968471502655,1237.1875,438.3125,4.336875,3.8985625,2.970689626222665,11.5,84.04694473659782,12.8 to 29.4,1.29 to 2.81,347 to 597,30,8.6 to 24.0,1.11 to 2.39,328 to 516,Medium-Cu regime: operate near historical median band and monitor Cu trend closely.
2025-07-02,Medium Cu,Watch,1124.04,324.5722658539445,1137.0,239.0,3.84,3.601,8.07800434148251,9.08,75.44687125790723,12.8 to 29.4,1.29 to 2.81,347 to 597,30,11.1 to 24.0,1.23 to 2.46,323 to 471,Medium-Cu regime: operate near historical median band and monitor Cu trend closely. Free CN is in the lower historical range. Specific NaCN is already in the upper historical range.
2025-07-03,Medium Cu,Normal,8471.967,226.12490624270316,1114.34375,535.75,4.270625,3.7348749999999997,3.2153099746493345,27.24,60.809507010476935,12.8 to 29.4,1.29 to 2.81,347 to 597,30,12.3 to 24.3,1.14 to 2.14,356 to 570,Medium-Cu regime: operate near historical median band and monitor Cu trend closely. Recovery is in the lower historical range.
2025-07-04,Medium Cu,Normal,3067.854,223.02334630350208,1059.6666666666667,526.8333333333334,4.15,3.623166666666667,2.219792728076369,6.81,57.38616640770605,12.8 to 29.4,1.29 to 2.81,347 to 597,30,9.1 to 23.5,1.29 to 2.58,344 to 520,Medium-Cu regime: operate near historical median band and monitor Cu trend closely. Recovery is in the lower historical range.
2025-07-05,Medium Cu,Watch,5381.826,197.1306040716433,1225.85,313.8,4.509,4.195200000000001,4.6378311004480635,24.96,41.34307591955865,12.8 to 29.4,1.29 to 2.81,347 to 597,30,9.1 to 23.5,1.29 to 2.39,344 to 528,Medium-Cu regime: operate near historical median band and monitor Cu trend closely. Specific NaCN is already in the upper historical range. Recovery is in the lower historical range.
2025-07-06,Medium Cu,Normal,12513.666,97.49203101032397,1159.09375,588.84375,4.776875,4.188031250000001,1.4512134173950304,18.16,43.45352153052763,12.8 to 29.4,1.29 to 2.81,347 to 597,30,12.4 to 23.5,1.1 to 2.01,344 to 634,Medium-Cu regime: operate near historical median band and monitor Cu trend closely. Recovery is in the lower historical range.
2025-07-07,Medium Cu,Normal,12570.837,188.5281862991323,1073.28125,656.3125,4.6721875,4.015874999999999,0.8126746055175165,10.216,71.63081211236963,12.8 to 29.4,1.29 to 2.81,347 to 597,30,12.4 to 21.8,1.1 to 2.0,356 to 636,Medium-Cu regime: operate near historical median band and monitor Cu trend closely.
2025-07-08,Medium Cu,Normal,12295.501,131.67922719444402,997.875,613.375,4.4503125,3.8369375,1.276076509611117,15.69,78.69187026015416,12.8 to 29.4,1.29 to 2.81,347 to 597,30,12.4 to 24.3,1.03 to 2.01,360 to 637,Medium-Cu regime: operate near historical median band and monitor Cu trend closely.
2025-07-09,Medium Cu,Normal,13439.290500000001,356.0793296552948,916.40625,928.5,4.5756250000000005,3.6471250000000004,0.2433164161456291,3.27,77.15238227713293,12.8 to 29.4,1.29 to 2.81,347 to 597,30,13.9 to 23.5,1.01 to 1.96,524 to 676,Medium-Cu regime: operate near historical median band and monitor Cu trend closely.
2025-07-10,Low Cu,Normal,11710.8555,206.57301108588587,818.5625,927.5,4.171875,3.244375,0.17078171616070237,2.0,80.18151673721022,6.8 to 15.0,0.74 to 1.47,427 to 693,30,8.0 to 15.9,0.63 to 1.23,637 to 823,Low-Cu regime: lower reagent band may be adequate if free CN remains stable.
2025-07-11,Low Cu,Normal,2653.1005,378.3311213929138,704.375,823.125,3.64,2.816875,0.0,0.0,82.35319635890524,6.8 to 15.0,0.74 to 1.47,427 to 693,30,4.0 to 12.5,0.89 to 1.98,525 to 763,Low-Cu regime: lower reagent band may be adequate if free CN remains stable.
2025-07-12,Low Cu,Normal,8119.8665,203.82840608473475,739.4000000000001,435.35,3.2424999999999997,2.8071499999999996,0.7881902984488722,6.4,77.17732781730994,6.8 to 15.0,0.74 to 1.47,427 to 693,30,5.9 to 13.6,0.79 to 1.33,381 to 614,Low-Cu regime: lower reagent band may be adequate if free CN remains stable.
2025-07-13,Low Cu,Normal,8890.5785,446.9749961207255,731.875,412.0416666666667,3.1470833333333332,2.7350416666666666,1.3609913010722532,12.1,80.6795127756556,6.8 to 15.0,0.74 to 1.47,427 to 693,30,8.0 to 15.6,0.78 to 1.44,427 to 541,Low-Cu regime: lower reagent band may be adequate if free CN remains stable.
2025-07-14,Low Cu,Normal,11585.237,520.9381092863464,719.0714285714286,355.4642857142857,3.0149999999999997,2.659535714285714,1.2602245426658083,14.6,82.73003958604598,6.8 to 15.0,0.74 to 1.47,427 to 693,30,8.3 to 15.9,0.78 to 1.32,427 to 536,Low-Cu regime: lower reagent band may be adequate if free CN remains stable.
2025-07-15,Low Cu,Normal,13415.678,398.3969320614239,734.875,380.15625,3.0874999999999995,2.7073437499999997,1.0435551598659418,14.0,81.18202631157175,6.8 to 15.0,0.74 to 1.47,427 to 693,30,9.8 to 15.9,0.78 to 1.33,427 to 536,Low-Cu regime: lower reagent band may be adequate if free CN remains stable.
2025-07-16,Low Cu,Normal,13469.5145,304.32266139344637,719.59375,426.34375,3.0406250000000004,2.6142812500000003,0.8025530541579653,10.809999999999999,76.92372391657317,6.8 to 15.0,0.74 to 1.47,427 to 693,30,11.2 to 16.7,0.79 to 1.26,432 to 601,Low-Cu regime: lower reagent band may be adequate if free CN remains stable.
2025-07-17,Low Cu,Normal,10540.62,578.2532644374643,721.71875,540.90625,3.1254910714285713,2.5845848214285714,1.6151801317190069,17.025,78.89965136053905,6.8 to 15.0,0.74 to 1.47,427 to 693,30,9.5 to 16.7,0.81 to 1.36,462 to 613,Low-Cu regime: lower reagent band may be adequate if free CN remains stable.
2025-07-18,Low Cu,Normal,8089.6425,514.3930501289607,812.84375,326.2455357142857,3.080580357142857,2.7543348214285714,1.683634350961739,13.62,78.98704303318674,6.8 to 15.0,0.74 to 1.47,427 to 693,30,8.0 to 15.6,0.86 to 1.44,401 to 532,Low-Cu regime: lower reagent band may be adequate if free CN remains stable.
2025-07-19,Low Cu,Normal,10587.83,580.172174215763,849.09375,338.75,3.2940625,2.9553125,1.6079782164995093,17.025,79.35793569848896,6.8 to 15.0,0.74 to 1.47,427 to 693,30,9.8 to 15.9,0.85 to 1.44,407 to 534,Low-Cu regime: lower reagent band may be adequate if free CN remains stable.
2025-07-20,Medium Cu,Normal,11338.794,995.897972727535,926.166875,298.53125,3.426875,3.12834375,1.5014824327878256,17.025,76.09676281922579,12.8 to 29.4,1.29 to 2.81,347 to 597,30,11.5 to 23.5,1.17 to 2.01,333 to 536,Medium-Cu regime: operate near historical median band and monitor Cu trend closely. Free CN is in the lower historical range.
2025-07-21,Medium Cu,Normal,2660.776,147.7955256194372,1007.3333333333333,356.75,3.6275,3.27075,3.839105584235577,10.215,81.98238055884968,12.8 to 29.4,1.29 to 2.81,347 to 597,30,8.6 to 24.0,1.23 to 2.65,323 to 484,Medium-Cu regime: operate near historical median band and monitor Cu trend closely. Specific NaCN is already in the upper historical range.
2025-07-25,Medium Cu,Normal,3121.075,120.92655911389353,1078.6666666666667,224.16666666666666,3.560833333333333,3.3366666666666664,0.0,0.0,80.1242886950973,12.8 to 29.4,1.29 to 2.81,347 to 597,30,9.1 to 24.0,1.23 to 2.78,316 to 436,Medium-Cu regime: operate near historical median band and monitor Cu trend closely. Free CN is in the lower historical range.
2025-07-26,Medium Cu,Normal,7337.147,96.34534640806449,926.71875,456.71875,3.669375,3.21265625,2.316976884884547,17.0,83.26423905382228,12.8 to 29.4,1.29 to 2.81,347 to 597,30,12.4 to 21.8,1.18 to 2.01,344 to 587,Medium-Cu regime: operate near historical median band and monitor Cu trend closely.
2025-07-27,Medium Cu,Normal,6583.324,94.887923683077,891.125,469.0,3.6237500000000002,3.1547500000000004,2.2784842429143697,15.0,83.44647038679541,12.8 to 29.4,1.29 to 2.81,347 to 597,30,12.4 to 21.8,1.18 to 2.14,356 to 587,Medium-Cu regime: operate near historical median band and monitor Cu trend closely.
2025-07-28,Low Cu,Normal,7483.909,133.59466095552725,864.21875,477.65625,3.6184375,3.1407812500000003,1.4698201167331137,11.0,86.75390883714998,6.8 to 15.0,0.74 to 1.47,427 to 693,30,8.0 to 14.4,0.85 to 1.61,403 to 579,Low-Cu regime: lower reagent band may be adequate if free CN remains stable.
2025-07-29,Low Cu,Normal,7603.987,67.68390896401189,822.1875,514.59375,3.5806250000000004,3.0660312500000004,1.3150995655305566,10.0,81.57835226633861,6.8 to 15.0,0.74 to 1.47,427 to 693,30,8.0 to 14.4,0.85 to 1.61,403 to 579,Low-Cu regime: lower reagent band may be adequate if free CN remains stable.
2025-07-30,Low Cu,Normal,6538.532999999999,33.4677287151355,768.3928571428571,651.9285714285714,3.6245833333333333,2.972654761904762,1.4383960438832382,9.405,77.8462378614777,6.8 to 15.0,0.74 to 1.47,427 to 693,30,8.0 to 14.5,0.92 to 1.58,456 to 635,Low-Cu regime: lower reagent band may be adequate if free CN remains stable.
2025-07-31,Low Cu,Normal,5510.246,48.95849095578695,704.7083333333334,788.2083333333334,3.6108333333333333,2.822625,1.2358794870501244,6.81,82.0994108120646,6.8 to 15.0,0.74 to 1.47,427 to 693,30,4.1 to 13.4,0.83 to 1.82,548 to 773,Low-Cu regime: lower reagent band may be adequate if free CN remains stable.
2025-08-01,Low Cu,Normal,5694.175,104.94916627799067,640.2083333333334,841.2916666666667,3.513333333333333,2.6720416666666664,0.7973060188701612,4.54,,6.8 to 15.0,0.74 to 1.47,427 to 693,30,8.0 to 14.5,0.92 to 1.63,532 to 773,Low-Cu regime: lower reagent band may be adequate if free CN remains stable.
2025-08-02,Low Cu,Normal,6394.63,78.11960721589583,615.8333333333333,742.8333333333334,3.304583333333333,2.5617499999999995,0.7115345219348109,4.55,,6.8 to 15.0,0.74 to 1.47,427 to 693,30,8.3 to 14.5,0.92 to 1.63,501 to 696,Low-Cu regime: lower reagent band may be adequate if free CN remains stable.
2025-08-03,Low Cu,Normal,6468.964,65.8596742190681,598.7916666666667,553.0416666666667,3.0741666666666663,2.5211249999999996,0.7018125313419583,4.54,,6.8 to 15.0,0.74 to 1.47,427 to 693,30,8.0 to 14.5,0.95 to 1.61,441 to 635,Low-Cu regime: lower reagent band may be adequate if free CN remains stable.
2025-08-04,Low Cu,Normal,7652.589999999999,121.01065860238973,543.9999999999999,587.6785714285714,2.952857142857143,2.3651785714285714,0.7415789948239747,5.675,60.70559780633336,6.8 to 15.0,0.74 to 1.47,427 to 693,30,8.0 to 15.6,0.92 to 1.59,441 to 644,Low-Cu regime: lower reagent band may be adequate if free CN remains stable. Recovery is in the lower historical range.
2025-08-05,Low Cu,Normal,10057.009,225.67298387595366,543.8125,481.65625,2.796875,2.31521875,0.9028529257555601,9.08,76.6488464749881,6.8 to 15.0,0.74 to 1.47,427 to 693,30,10.2 to 15.9,0.94 to 1.59,439 to 588,Low-Cu regime: lower reagent band may be adequate if free CN remains stable.
2025-08-06,Low Cu,Normal,11674.25,245.69599271146808,537.5625,394.4375,2.628125,2.2336875,0.42829303809666575,5.0,76.22080411720702,6.8 to 15.0,0.74 to 1.47,427 to 693,30,12.0 to 16.8,0.95 to 1.4,412 to 546,Low-Cu regime: lower reagent band may be adequate if free CN remains stable.
2025-08-07,Low Cu,Normal,7454.366,437.4971038515794,554.8333333333334,377.25,2.682916666666667,2.3056666666666668,0.6090390517449774,4.54,82.55852663145956,6.8 to 15.0,0.74 to 1.47,427 to 693,30,8.0 to 14.4,0.92 to 1.46,384 to 529,Low-Cu regime: lower reagent band may be adequate if free CN remains stable.
2025-08-08,Low Cu,Normal,9040.158,1339.5000665195091,572.1428571428571,287.32142857142856,2.5725,2.2851785714285713,1.506610835784065,13.620000000000001,85.40248545365644,6.8 to 15.0,0.74 to 1.47,427 to 693,30,8.0 to 14.7,0.84 to 1.46,378 to 496,Low-Cu regime: lower reagent band may be adequate if free CN remains stable. Free CN is in the lower historical range.
2025-08-09,Low Cu,Normal,11148.194,913.265439498326,724.25,318.625,3.0265625000000003,2.7079375000000003,2.0362042497645807,22.7,86.1775860597591,6.8 to 15.0,0.74 to 1.47,427 to 693,30,8.0 to 16.0,0.77 to 1.4,383 to 457,Low-Cu regime: lower reagent band may be adequate if free CN remains stable.
2025-08-10,Low Cu,Normal,8307.301,467.83039351894223,800.2083333333334,347.7083333333333,3.2304166666666667,2.8827083333333334,2.7325361149186724,22.7,86.59315837461395,6.8 to 15.0,0.74 to 1.47,427 to 693,30,6.7 to 13.6,0.67 to 1.48,321 to 460,Low-Cu regime: lower reagent band may be adequate if free CN remains stable.
2025-08-11,Low Cu,Normal,7866.062,565.4047843516768,804.375,421.875,3.355,2.933125,2.8858150367998627,22.7,83.98766726618577,6.8 to 15.0,0.74 to 1.47,427 to 693,30,8.0 to 13.6,0.86 to 1.67,360 to 542,Low-Cu regime: lower reagent band may be adequate if free CN remains stable.
2025-08-12,Low Cu,Normal,11195.7691,765.7110175094926,814.3125,398.1875,3.3509375,2.95275,2.1289292220219154,23.835,84.43267136531449,6.8 to 15.0,0.74 to 1.47,427 to 693,30,12.2 to 20.3,1.01 to 1.61,391 to 506,Low-Cu regime: lower reagent band may be adequate if free CN remains stable.
2025-08-13,Medium Cu,Normal,10067.63,1839.3955568952808,996.6428571428571,210.75,3.4596428571428577,3.2488928571428577,2.2547511181876967,22.7,84.94845679732362,12.8 to 29.4,1.29 to 2.81,347 to 597,30,11.5 to 24.0,1.11 to 2.0,317 to 431,Medium-Cu regime: operate near historical median band and monitor Cu trend closely. Free CN is in the lower historical range.
2025-08-14,Medium Cu,Normal,13187.6544,678.1857540050903,1367.8125,323.28125,4.7009375,4.37765625,3.098352349906895,40.86,83.52410910473996,12.8 to 29.4,1.29 to 2.81,347 to 597,30,12.7 to 24.0,1.13 to 1.93,329 to 466,Medium-Cu regime: operate near historical median band and monitor Cu trend closely.
2025-08-15,Medium Cu,Normal,10097.7388,480.87503742898645,1416.0416666666667,515.4583333333333,5.116666666666667,4.601208333333334,0.0,0.0,77.58377951256239,12.8 to 29.4,1.29 to 2.81,347 to 597,30,12.0 to 24.4,1.13 to 2.14,356 to 535,Medium-Cu regime: operate near historical median band and monitor Cu trend closely.
2025-08-16,Medium Cu,Normal,11702.9142,380.9442563709295,1354.3125,389.71875,4.75625,4.3665312499999995,2.3276253704397836,27.24,80.20787283706234,12.8 to 29.4,1.29 to 2.81,347 to 597,30,13.9 to 23.6,1.26 to 2.24,325 to 525,Medium-Cu regime: operate near historical median band and monitor Cu trend closely.
2025-08-17,Medium Cu,Normal,12143.2554,507.35397070691846,1222.65625,737.75,4.9365625,4.1988125,1.5667133213717963,19.025,82.42114347192982,12.8 to 29.4,1.29 to 2.81,347 to 597,30,12.4 to 19.8,0.92 to 2.14,438 to 669,Medium-Cu regime: operate near historical median band and monitor Cu trend closely.
2025-08-18,Medium Cu,Normal,11224.937,445.2471372522111,1224.6875,671.03125,4.8515625,4.18053125,0.7126988775081766,8.0,83.91417619201607,12.8 to 29.4,1.29 to 2.81,347 to 597,30,10.5 to 19.8,0.95 to 2.21,384 to 655,Medium-Cu regime: operate near historical median band and monitor Cu trend closely.
2025-08-19,Medium Cu,Normal,9625.407,377.66842001128316,1188.5714285714284,502.21428571428567,4.471071428571428,3.968857142857143,0.8311336860872481,8.0,80.41486906178568,12.8 to 29.4,1.29 to 2.81,347 to 597,30,10.5 to 21.8,1.17 to 2.26,360 to 587,Medium-Cu regime: operate near historical median band and monitor Cu trend closely.
2025-08-20,Medium Cu,Normal,10969.0122,507.5061488739162,1182.625,543.9375,4.331875,3.7879375,1.367488678697978,15.0,70.96304512356542,12.8 to 29.4,1.29 to 2.81,347 to 597,30,10.5 to 19.8,0.92 to 1.93,360 to 587,Medium-Cu regime: operate near historical median band and monitor Cu trend closely.
2025-08-21,Medium Cu,Normal,11241.8732,304.8923426879423,1131.4375,376.8125,4.1665624999999995,3.7897499999999997,2.49068811770622,28.0,74.13149012692595,12.8 to 29.4,1.29 to 2.81,347 to 597,30,12.4 to 22.0,1.17 to 2.19,344 to 536,Medium-Cu regime: operate near historical median band and monitor Cu trend closely.
2025-08-22,Medium Cu,Normal,12952.429399999999,711.9520069245375,1090.0625,404.6875,4.0490625,3.6443749999999997,1.5441118713991988,20.0,78.60238577028696,12.8 to 29.4,1.29 to 2.81,347 to 597,30,12.4 to 21.8,1.17 to 2.0,360 to 542,Medium-Cu regime: operate near historical median band and monitor Cu trend closely.
2025-08-23,Medium Cu,Normal,12373.775899999999,548.392404842055,1151.375,353.71875,4.179375,3.82565625,0.9697928988676772,12.0,75.44494932098532,12.8 to 29.4,1.29 to 2.81,347 to 597,30,12.4 to 22.0,1.17 to 2.19,356 to 534,Medium-Cu regime: operate near historical median band and monitor Cu trend closely.
2025-08-24,Medium Cu,Normal,13455.810899999999,817.4462783617921,1250.6875,315.25,4.4015625,4.0863125,2.6011067084778965,35.0,68.8653972436328,12.8 to 29.4,1.29 to 2.81,347 to 597,30,12.0 to 20.0,1.02 to 1.93,360 to 536,Medium-Cu regime: operate near historical median band and monitor Cu trend closely. Recovery is in the lower historical range.
2025-08-25,Medium Cu,Normal,13292.348399999999,931.7338479407672,1311.0,408.34375,4.8065625,4.39821875,2.1064750304017013,28.0,73.44436052367519,12.8 to 29.4,1.29 to 2.81,347 to 597,30,12.4 to 21.8,1.02 to 2.0,370 to 542,Medium-Cu regime: operate near historical median band and monitor Cu trend closely.
2025-08-26,Medium Cu,Normal,13998.247,775.5922223318253,1419.1875,380.1875,5.033125,4.6529375,2.00025045993259,28.0,73.86607347031251,12.8 to 29.4,1.29 to 2.81,347 to 597,30,15.1 to 24.0,1.06 to 1.93,329 to 478,Medium-Cu regime: operate near historical median band and monitor Cu trend closely.
2025-08-27,Medium Cu,Normal,14673.496,1407.9997429141574,1532.40625,281.15625,5.100937500000001,4.81978125,1.3630017004809216,20.0,83.46887249744199,12.8 to 29.4,1.29 to 2.81,347 to 597,30,14.8 to 24.3,1.23 to 1.99,325 to 465,Medium-Cu regime: operate near historical median band and monitor Cu trend closely. Free CN is in the lower historical range.
2025-08-28,Medium Cu,Watch,3822.5798,1550.7685558453875,1434.0,226.5,4.68125,4.454750000000001,3.754009268818927,14.35,88.12750411485679,12.8 to 29.4,1.29 to 2.81,347 to 597,30,8.3 to 24.0,1.13 to 2.85,313 to 423,Medium-Cu regime: operate near historical median band and monitor Cu trend closely. Free CN is in the lower historical range. Specific NaCN is already in the upper historical range.
2025-08-29,Medium Cu,Normal,4130.0336,1362.3003875968993,1709.8333333333333,82.0,4.8725,4.7905,1.6488969968670473,6.81,81.25911914008086,12.8 to 29.4,1.29 to 2.81,347 to 597,30,8.3 to 22.0,1.29 to 2.48,303 to 445,Medium-Cu regime: operate near historical median band and monitor Cu trend closely. Free CN is in the lower historical range.
2025-08-30,Medium Cu,Normal,10638.284599999999,768.5219364801238,1621.65625,320.71875,5.32125,5.00053125,3.3125641327550124,35.24,78.70926340097817,12.8 to 29.4,1.29 to 2.81,347 to 597,30,12.4 to 24.9,1.28 to 2.08,325 to 455,Medium-Cu regime: operate near historical median band and monitor Cu trend closely.
2025-08-31,Medium Cu,Normal,7615.467799999999,377.9719213269932,1731.28125,447.9375,5.855,5.4070625,1.6289216008503116,12.405,81.19870118984316,12.8 to 29.4,1.29 to 2.81,347 to 597,30,12.4 to 24.3,1.3 to 2.31,343 to 534,Medium-Cu regime: operate near historical median band and monitor Cu trend closely.
2025-09-01,Medium Cu,Normal,13540.418599999999,1561.117055941092,1611.78125,297.3125,5.324375,5.0270624999999995,1.8721725486389318,25.349999999999998,81.58904537638,12.8 to 29.4,1.29 to 2.81,347 to 597,30,13.9 to 26.7,1.26 to 2.08,321 to 465,Medium-Cu regime: operate near historical median band and monitor Cu trend closely. Free CN is in the lower historical range.
2025-09-02,Medium Cu,Normal,13097.914999999999,1597.2116523269738,1760.4375,298.625,5.8378125,5.5391875,2.6863054157856423,35.185,81.57029526996521,12.8 to 29.4,1.29 to 2.81,347 to 597,30,13.9 to 25.3,1.28 to 2.08,313 to 407,Medium-Cu regime: operate near historical median band and monitor Cu trend closely. Free CN is in the lower historical range.
2025-09-03,Medium Cu,Normal,14829.6174,1172.7434530669643,1840.8125,270.03125,6.0121875,5.74215625,2.4910285278162334,36.941,82.99812482930074,12.8 to 29.4,1.29 to 2.81,347 to 597,30,16.0 to 27.8,1.36 to 2.31,313 to 401,Medium-Cu regime: operate near historical median band and monitor Cu trend closely. Free CN is in the lower historical range.
2025-09-04,Medium Cu,Normal,13083.548,969.3506263182193,1890.5625,386.03125,6.42,6.03396875,3.745161480662585,49.0,81.3316621626559,12.8 to 29.4,1.29 to 2.81,347 to 597,30,15.4 to 27.8,1.37 to 2.27,317 to 426,Medium-Cu regime: operate near historical median band and monitor Cu trend closely. Specific NaCN is already in the upper historical range.
2025-09-05,Medium Cu,Normal,11109.5222,336.98510229985027,1864.875,592.90625,6.760000000000001,6.167093750000001,4.950707961139859,55.0,78.78559023359331,12.8 to 29.4,1.29 to 2.81,347 to 597,30,10.7 to 24.4,0.85 to 2.25,387 to 642,Medium-Cu regime: operate near historical median band and monitor Cu trend closely. Specific NaCN is already in the upper historical range.
2025-09-06,Medium Cu,Normal,7274.491,3665.413542785185,1786.9375,756.71875,6.70875,5.95203125,2.3369332644717,17.0,78.36558680482285,12.8 to 29.4,1.29 to 2.81,347 to 597,30,10.8 to 24.0,1.18 to 2.59,458 to 655,Medium-Cu regime: operate near historical median band and monitor Cu trend closely.
2025-09-07,Medium Cu,Normal,11532.8698,3914.0137252503814,2043.71875,422.125,7.032500000000001,6.610375,3.5550561751767975,41.0,82.68658691679175,12.8 to 29.4,1.29 to 2.81,347 to 597,30,14.8 to 27.8,1.36 to 2.44,325 to 423,Medium-Cu regime: operate near historical median band and monitor Cu trend closely. Specific NaCN is already in the upper historical range.
2025-09-08,Medium Cu,Watch,14688.8208,2129.5133499534672,2283.6875,367.5,7.5159375,7.1484375,4.183453582604806,61.45,68.00015579263196,12.8 to 29.4,1.29 to 2.81,347 to 597,30,16.2 to 30.0,1.31 to 2.49,325 to 455,Medium-Cu regime: operate near historical median band and monitor Cu trend closely. Specific NaCN is already in the upper historical range. Recovery is in the lower historical range.
2025-09-09,Medium Cu,Normal,11641.1012,1517.618265458918,2439.892857142857,367.17857142857144,7.885357142857143,7.518178571428572,4.29469679380504,49.995,71.32659631850005,12.8 to 29.4,1.29 to 2.81,347 to 597,30,15.4 to 33.4,1.39 to 2.7,354 to 474,Medium-Cu regime: operate near historical median band and monitor Cu trend closely. Specific NaCN is already in the upper historical range.
2025-09-10,Medium Cu,Normal,13084.505799999999,660.8782595136548,2246.78125,323.65625,7.270357142857144,6.946700892857144,4.605065022784429,60.254999999999995,73.56712442555407,12.8 to 29.4,1.29 to 2.81,347 to 597,30,20.0 to 35.2,1.37 to 2.7,325 to 401,Medium-Cu regime: operate near historical median band and monitor Cu trend closely. Specific NaCN is already in the upper historical range.
2025-09-11,Medium Cu,Normal,12708.0904,3148.5401557337154,2520.4375,370.96875,8.0609375,7.689968749999999,3.036648212700785,38.59,69.60581530972641,12.8 to 29.4,1.29 to 2.81,347 to 597,30,15.5 to 36.5,1.37 to 3.0,323 to 430,Medium-Cu regime: operate near historical median band and monitor Cu trend closely. Recovery is in the lower historical range.
2025-09-12,High Cu,Watch,13371.8458,2534.897125543748,2751.03125,273.6875,8.413124999999999,8.1394375,4.328871336521097,57.885000000000005,76.30383242320647,22.7 to 53.4,2.87 to 4.9,186 to 422,30,16.2 to 38.2,1.23 to 3.08,323 to 382,"High-Cu regime: expect materially higher cyanide demand and stronger complexation risk. Free CN is in the lower historical range. Specific NaCN is already in the upper historical range. Extra NaCN may be required to maintain free CN, but efficiency should be checked carefully."
2025-09-13,High Cu,Critical,10892.1016,1490.02129912963,2865.15625,270.375,8.70875,8.438375,4.480769808463777,48.805,63.47583939851778,22.7 to 53.4,2.87 to 4.9,186 to 422,30,20.0 to 40.3,1.68 to 3.26,304 to 378,"High-Cu regime: expect materially higher cyanide demand and stronger complexation risk. Free CN is in the lower historical range. Specific NaCN is already in the upper historical range. Recovery is in the lower historical range. Extra NaCN may be required to maintain free CN, but efficiency should be checked carefully."
2025-09-14,High Cu,Watch,8660.427599999999,1983.139415007969,3010.28125,354.9375,9.2425,8.8875625,7.077017767575358,61.290000000000006,68.13894795634108,22.7 to 53.4,2.87 to 4.9,186 to 422,30,16.1 to 41.0,1.77 to 3.7,321 to 402,High-Cu regime: expect materially higher cyanide demand and stronger complexation risk. Specific NaCN is already in the upper historical range. Recovery is in the lower historical range.
2025-09-15,High Cu,Watch,6300.4084,1629.0930029374194,3068.65,728.9000000000001,10.206,9.4771,9.727940810948066,61.290000000000006,72.72206773112228,22.7 to 53.4,2.87 to 4.9,186 to 422,30,12.6 to 37.8,1.38 to 3.29,375 to 623,High-Cu regime: expect materially higher cyanide demand and stronger complexation risk. Specific NaCN is already in the upper historical range.
2025-09-16,High Cu,Normal,13423.567,790.6495345374226,2943.4375,688.4375,9.8975,9.209062500000002,2.790241967727356,37.455,73.26672452055594,22.7 to 53.4,2.87 to 4.9,186 to 422,30,15.1 to 49.0,1.18 to 4.07,375 to 717,High-Cu regime: expect materially higher cyanide demand and stronger complexation risk.
2025-09-17,Medium Cu,Normal,15103.5482,672.628849488373,2584.1875,1252.96875,9.543437500000001,8.290468750000002,2.8615792413599874,43.22,63.58566780575241,12.8 to 29.4,1.29 to 2.81,347 to 597,30,13.9 to 26.0,1.11 to 2.28,536 to 752,Medium-Cu regime: operate near historical median band and monitor Cu trend closely. Recovery is in the lower historical range.
2025-09-18,Medium Cu,Normal,15059.4894,525.1457816746419,2675.0625,638.125,9.149375,8.511249999999999,1.6580907450952487,24.97,45.620387214108135,12.8 to 29.4,1.29 to 2.81,347 to 597,30,15.5 to 36.5,1.3 to 2.67,368 to 608,Medium-Cu regime: operate near historical median band and monitor Cu trend closely. Recovery is in the lower historical range.
2025-09-19,Medium Cu,Normal,15771.1348,477.6116389086365,2659.1875,489.34375,8.8665625,8.37721875,2.73474296852754,43.129999999999995,57.13398762320955,12.8 to 29.4,1.29 to 2.81,347 to 597,30,16.3 to 36.5,1.36 to 2.95,331 to 534,Medium-Cu regime: operate near historical median band and monitor Cu trend closely. Recovery is in the lower historical range.
