Repository: epaki/jupyter

File: leachit/ptsjr/merged_2025_with_psd_jan.csv
Date,Time,Date Time,Pre_Leach_Density_pct_w_w,Leach_Tank_01_Density_pct_w_w,Leach_Tank_01_pH,Leach_Tank_01_CN_ppm,Leach_Tank_01_DO_ppm,Leach_Tank_02_Density_pct_w_w,Leach_Tank_02_pH,Leach_Tank_02_CN_ppm,Leach_Tank_02_DO_ppm,CIL_Tank_01_Density_pct_w_w,CIL_Tank_01_pH,CIL_Tank_01_CN_ppm,CIL_Tank_01_DO_ppm,CIL_Tank_01_Carbon_gpl,CIL_Tank_02_Density_pct_w_w,CIL_Tank_02_pH,CIL_Tank_02_CN_ppm,CIL_Tank_02_DO_ppm,CIL_Tank_02_Carbon_gpl,CIL_Tank_03_Density_pct_w_w,CIL_Tank_03_pH,CIL_Tank_03_CN_ppm,CIL_Tank_03_DO_ppm,CIL_Tank_03_Carbon_gpl,CIL_Tank_04_Density_pct_w_w,CIL_Tank_04_pH,CIL_Tank_04_CN_ppm,CIL_Tank_04_DO_ppm,CIL_Tank_04_Carbon_gpl,CIL_Tank_05_Density_pct_w_w,CIL_Tank_05_pH,CIL_Tank_05_CN_ppm,CIL_Tank_05_DO_ppm,CIL_Tank_05_Carbon_gpl,CIL_Tank_06_Density_pct_w_w,CIL_Tank_06_pH,CIL_Tank_06_CN_ppm,CIL_Tank_06_DO_ppm,CIL_Tank_06_Carbon_gpl,Tailing_Density_pct_w_w,Tailing_CN_ppm,DO_Purity_pct_w_w,DO_Flow,Feed_Ton_Dry,Feed_Grade_Au_ppm,Feed_Grade_Ag_ppm,Feed_Grade_Cu_ppm,Tail_Ton_Dry,Tail_Solution_Volume_m3,Tail_Solid_Au_ppm,Tail_Solid_Ag_ppm,Tail_Solid_Cu_ppm,Tail_Solution_Au_ppm,Tail_Solution_Ag_ppm,Tail_Solution_Cu_ppm,Slurry_Volume_m3,Residence_Time_hr,Au_Input_g,Au_Tail_g,Recovery_pct,NaCN_Added_Est_kg,NaCN_in_Tails_Est_kg,NaCN_Loss_pct,NaCN_Utilisation_pct,NaCN_Difference_ppm,NaCN_Difference_kg,Avg_Tank_CN_ppm,Avg_Tank_DO_ppm,Avg_Tank_Carbon_gpl,Au_Recovery_pct,Au_Tail_to_Feed_Solid_Ratio,CN_to_Au_Ratio,DO_Carbon_Interaction,150um,75um,45um,38um,lt_38um,150um_au,150um_ag,150um_cu,75um_au,75um_ag,75um_cu,45um_au,45um_ag,45um_cu,38um_au,38um_ag,38um_cu
2025-01-02,1900-01-01 06:00:00,2025-01-02 06:00:00,35,35.0,11.0,300.0,0.0,35.0,10.7,300.0,0.0,34.0,10.6,0.0,0.0,16.0,34,10.4,0.0,0.0,14.0,34.0,10.4,0.0,0.0,11.0,33.0,10.4,0.0,0.0,9.0,33.0,10.4,0.0,0.0,15.0,33,10.4,210.0,0.0,19.0,21,150.0,63.3504219055176,352.1283030192057,1199.8416,0.53,10.0,71.0,1356.2,2439.7,0.03,11.1,62.8,0.01,0.872,1.81,850.3604648727273,7.582666723534785,635.916048,40.686,93.60198565078517,359.95248,365.955,101.6675867881227,-1.6675867881227049,150.0,-6.002520000000004,270.0,,14.0,94.33962264150944,0.0566037735849056,509.4339622641509,,,,,,,,,,,,,,,,,,
2025-01-03,1900-01-02 06:00:00,2025-01-03 06:00:00,40,40.0,10.9,350.0,0.0,42.0,10.8,350.0,0.0,40.0,10.8,0.0,0.0,15.0,40,10.7,0.0,0.0,15.2,39.0,10.7,0.0,0.0,15.2,38.0,10.7,0.0,0.0,14.8,38.0,10.6,0.0,0.0,14.0,38,10.7,280.0,0.0,12.0,25,160.0,60.75439453125,371.3124519348145,780.5872000000002,0.49,22.0,79.0,830.7,1462.1,0.04,10.6,63.3,0.01,0.681,1.42,553.2234373818184,11.655326879345102,382.48772800000006,33.228,91.31266245488536,273.20552000000004,233.936,85.62638119464057,14.373618805359428,190.0,39.26952000000003,326.6666666666667,,14.366666666666667,91.83673469387756,0.0816326530612245,666.6666666666667,,,,,,,,,,,,,,,,,,
2025-01-04,1900-01-03 06:00:00,2025-01-04 06:00:00,41,39.0,10.6,300.0,0.0,38.0,10.6,300.0,0.0,36.0,10.7,0.0,0.0,16.0,37,10.6,0.0,0.0,14.6,37.0,10.6,0.0,0.0,16.2,35.0,10.5,0.0,0.0,14.6,36.0,10.5,0.0,0.0,15.0,35,10.5,290.0,0.0,13.0,26,180.0,61.2955741882324,372.5651040395101,1121.3455,0.4,14.5,65.0,1013.5,2084.1,0.02,9.6,67.2,0.01,0.611,1.8,794.7281380000001,8.113466343631588,448.5382000000001,20.27,95.48087543045386,336.40365,375.138,111.51424783886856,-11.514247838868556,120.0,-38.73434999999995,296.6666666666667,,14.9,95.0,0.0499999999999999,741.6666666666666,,50.8,77.0,40.2,19.9,331.5,0.42,7.0,40.0,0.53,11.0,43.0,0.68,6.0,49.0,0.74,12.0,45.0
2025-01-05,1900-01-04 06:00:00,2025-01-05 06:00:00,42,41.0,10.9,250.0,0.0,40.0,10.9,350.0,0.0,40.0,10.8,0.0,0.0,15.8,39,10.8,0.0,0.0,13.0,38.0,10.7,0.0,0.0,18.0,37.0,10.7,0.0,0.0,15.0,37.0,10.7,0.0,0.0,15.0,38,10.8,150.0,0.0,17.0,23,140.0,60.5916328430176,372.8309454600016,223.8813,0.31,13.0,48.0,165.7,311.4,0.04,11.0,67.1,0.01,0.48,1.72,158.6707831636364,40.6376011477186,69.403203,6.628,90.45000848159702,55.97032500000001,43.596,77.89127542139515,22.10872457860485,110.0,12.374325000000011,250.0,,15.633333333333333,87.09677419354838,0.1290322580645161,806.4516129032259,,,,,,,,,,,,,,,,,,
2025-01-07,1900-01-06 06:00:00,2025-01-07 06:00:00,37,40.0,10.6,350.0,0.0,40.0,10.7,300.0,0.0,39.0,10.7,0.0,0.0,17.8,38,10.7,0.0,0.0,15.0,38.0,10.6,0.0,0.0,7.0,37.0,10.7,0.0,0.0,10.0,37.0,10.7,0.0,0.0,15.0,37,10.8,250.0,0.0,17.2,24,170.0,70.52001953125,292.5846353848775,1098.9388,0.37,12.5,48.0,882.0,1943.724049824337,0.04,12.4,50.1,0.01,0.511,1.71,778.847898618182,8.278895033856966,406.607356,35.28,91.323324706403,384.62858,330.43308847013725,85.90965561377088,14.09034438622912,180.0,54.19549152986275,300.0,,13.666666666666666,89.1891891891892,0.1081081081081081,810.8108108108108,,,,,,,,,,,,,,,,,,
2025-01-08,1900-01-07 06:00:00,2025-01-08 06:00:00,42,40.0,10.6,300.0,0.0,39.0,10.7,350.0,0.0,39.0,10.7,0.0,0.0,17.2,39,10.7,0.0,0.0,14.8,38.0,10.7,0.0,0.0,15.0,38.0,10.6,0.0,0.0,15.0,37.0,10.6,0.0,0.0,13.2,37,10.7,210.0,0.0,12.0,27,170.0,64.5100860595703,333.24194650650026,1103.224,0.49,19.0,48.0,1135.4,2231.6,0.03,12.3,53.7,0.01,0.431,1.75,781.8849367272728,8.246737719477398,540.57976,34.062000000000005,93.69898717628644,330.96719999999993,379.372,114.62525591659842,-14.62525591659842,130.0,-48.40480000000008,286.6666666666667,,14.533333333333331,93.87755102040816,0.0612244897959183,585.0340136054423,,,,,,,,,,,,,,,,,,
2025-01-09,1900-01-08 06:00:00,2025-01-09 06:00:00,38,41.0,10.9,350.0,0.0,41.0,10.8,350.0,0.0,40.0,10.8,0.0,0.0,18.0,39,10.8,0.0,0.0,13.4,38.0,10.8,0.0,0.0,15.0,37.0,10.7,0.0,0.0,15.4,38.0,10.8,0.0,0.0,13.0,40,10.8,210.0,0.0,19.0,25,190.0,64.9129180908203,333.99076455434164,933.8154,0.405,15.0,47.5,926.5588380186516,2018.2469739020137,0.0299578516359058,12.047977821443002,47.62592222212621,0.0099897964298744,0.3300787331409728,0.7095913132613969,661.8204416727274,9.742823874860848,378.1952370000001,27.75771220130012,92.66048075552573,326.83539,383.4669250413826,117.32723467962956,-17.32723467962957,160.0,-56.63153504138256,303.3333333333333,,15.633333333333333,92.60299959607262,0.0739700040392737,748.9711934156378,,,,,,,,,,,,,,,,,,
2025-01-10,1900-01-09 06:00:00,2025-01-10 06:00:00,39,40.0,10.9,300.0,0.0,39.0,10.8,300.0,0.0,40.0,10.8,0.0,0.0,18.0,39,10.7,0.0,0.0,13.0,37.0,10.7,0.0,0.0,17.0,37.0,10.7,0.0,0.0,16.0,38.0,10.7,0.0,0.0,13.0,37,10.7,220.0,0.0,18.0,25,180.0,64.3880157470703,335.4515084902445,987.9856,0.45,19.5,51.5,984.1,1891.3,0.04,14.6,46.0,0.01,0.51,0.56,700.2123397818182,9.208635200586665,444.59352,39.364,91.14606978527262,296.39568,340.434,114.85794934663016,-14.85794934663015,120.0,-44.03832,273.3333333333333,,15.833333333333334,91.11111111111111,0.0888888888888888,607.4074074074074,,,,,,,,,,,,,,,,,,
2025-01-11,1900-01-10 06:00:00,2025-01-11 06:00:00,39,36.0,10.9,300.0,0.0,37.0,10.8,250.0,0.0,35.0,10.9,0.0,0.0,18.6,36,10.9,0.0,0.0,13.8,37.0,10.9,0.0,0.0,17.0,37.0,10.9,0.0,0.0,15.0,37.0,11.0,0.0,0.0,14.2,36,11,270.0,0.0,18.8,25,180.0,65.6901092529297,335.71252899169923,750.0071999999999,0.52,43.0,55.0,926.1605421564316,2058.3196685443404,0.0499037096064233,14.105595460876756,49.79539628402591,0.0099914345364924,0.590416258289075,1.2366456613634913,531.5505573818181,12.130548845174737,390.003744,46.21884674470214,88.1491274235813,225.00216,370.49754033798126,164.66399270921724,-64.66399270921724,120.0,-145.4953803379813,273.3333333333333,,16.233333333333334,90.40313276799552,0.0959686723200448,525.6410256410256,,23.5,78.9,28.8,15.3,342.2,0.36,19.0,47.0,0.38,19.0,50.0,0.46,15.0,52.0,0.81,18.0,53.0
2025-01-13,1900-01-12 06:00:00,2025-01-13 06:00:00,40,38.0,11.0,300.0,0.0,37.0,11.0,300.0,0.0,37.0,11.0,0.0,0.0,19.0,35,10.9,0.0,0.0,14.0,36.0,10.9,0.0,0.0,18.0,37.0,10.9,0.0,0.0,16.6,36.0,10.9,0.0,0.0,14.0,34,10.7,240.0,0.0,19.0,22,140.0,63.0533866882324,355.34034945170083,1263.6536,0.53,20.0,67.0,1348.2,3114.7,0.04,18.7,53.7,0.01,0.833,2.4,895.5857696000002,7.199757096274433,669.7364080000001,53.928,91.94787690263958,379.09608,436.058,115.02572118392784,-15.025721183927844,160.0,-56.96192000000002,280.0,,16.766666666666666,92.45283018867924,0.0754716981132075,528.3018867924528,,,,,,,,,,,,,,,,,,
2025-01-14,1900-01-13 06:00:00,2025-01-14 06:00:00,41,40.0,10.6,350.0,0.0,41.0,10.5,350.0,0.0,38.0,10.8,0.0,0.0,17.2,36,10.6,0.0,0.0,16.0,35.0,10.6,0.0,0.0,8.0,37.0,10.5,0.0,0.0,16.0,36.0,10.6,0.0,0.0,14.0,36,10.6,290.0,290.0,19.0,25,300.0,61.5,338.78,936.0382,0.85,27.5,65.0,939.2,1887.9,0.05,19.3,54.2,0.01,0.779,1.5,663.3958006545455,9.719687694191045,795.6324699999999,46.96000000000001,94.09777733178738,327.61337,566.37,172.87755991155063,-72.87755991155063,50.0,-238.75663000000003,330.0,290.0,15.033333333333331,94.11764705882352,0.0588235294117647,388.2352941176471,4359.666666666667,,,,,,,,,,,,,,,,,
2025-01-15,1900-01-14 06:00:00,2025-01-15 06:00:00,41,41.0,10.5,350.0,0.0,40.0,10.4,300.0,0.0,39.0,10.5,0.0,0.0,17.4,40,10.5,0.0,0.0,15.0,39.0,10.4,0.0,0.0,15.6,36.0,10.4,0.0,0.0,14.6,37.0,10.5,0.0,0.0,15.2,35,10.5,270.0,0.0,13.0,0,160.0,58.8826484680176,383.10402221679686,799.94,0.38,10.5,41.0,746.0,1644.0,0.05,21.5,54.6,0.01,0.69,1.48,566.9392945454547,11.373351718669817,303.97720000000004,37.3,87.72934285860914,279.979,263.04,93.94990338561108,6.05009661438892,190.0,16.938999999999965,306.6666666666667,,15.133333333333333,86.8421052631579,0.131578947368421,807.0175438596492,,,,,,,,,,,,,,,,,,
2025-01-16,1900-01-15 06:00:00,2025-01-16 06:00:00,38,38.0,10.8,400.0,0.0,41.0,10.6,350.0,0.0,39.0,10.5,0.0,0.0,17.0,38,10.5,0.0,0.0,14.2,37.0,10.5,0.0,0.0,16.2,35.0,10.4,0.0,0.0,15.2,37.0,10.4,0.0,0.0,14.6,34,10.4,220.0,0.0,12.0,25,140.0,59.5906562805176,376.1779029846192,1063.3278,0.75,24.0,66.0,1011.4,2308.9,0.045,20.6,55.0,0.01,0.8,1.6,753.609411709091,8.5561564118165,797.49585,45.513,94.29301105454029,425.33112,323.246,75.99867134104835,24.00132865895165,260.0,102.08512000000002,323.3333333333333,,14.866666666666664,94.0,0.06,431.1111111111111,,,,,,,,,,,,,,,,,,
2025-01-17,1900-01-16 06:00:00,2025-01-17 06:00:00,39,40.0,10.9,300.0,0.0,39.0,10.9,300.0,0.0,39.0,0.9,0.0,0.0,17.4,38,10.9,0.0,0.0,14.2,38.0,10.9,0.0,0.0,18.2,37.0,10.8,0.0,0.0,14.0,35.0,10.8,0.0,0.0,15.4,38,10.7,270.0,0.0,12.4,20,150.0,59.5703125,375.3543355308333,992.9528,0.54,21.0,76.0,972.2,2246.0,0.05,18.2,58.8,0.01,0.801,0.739,703.7327298909091,9.162569433141972,536.194512,48.61000000000001,90.93426006568302,297.88584,336.9,113.0970173003188,-13.09701730031881,150.0,-39.01416,290.0,,15.266666666666667,90.74074074074076,0.0925925925925925,537.037037037037,,,,,,,,,,,,,,,,,,
2025-01-18,1900-01-17 06:00:00,2025-01-18 06:00:00,38,37.0,10.9,400.0,0.0,37.0,10.9,350.0,0.0,38.0,11.0,0.0,0.0,17.0,37,11,0.0,0.0,14.0,39.0,11.0,0.0,0.0,17.0,39.0,10.7,0.0,0.0,15.0,37.0,10.8,0.0,0.0,16.0,37,10.8,250.0,0.0,17.0,28,100.0,62.63427734375,383.1023345947266,734.7948999999999,0.62,14.0,70.5,591.6,1366.7,0.06,16.5,62.2,0.0099898144881012,0.83,0.63,520.769185490909,12.381684976083443,455.57283799999993,35.496,92.20849070900933,293.91795999999994,136.67,46.49937009633573,53.50062990366427,300.0,157.24795999999995,333.3333333333333,,16.0,90.32258064516128,0.0967741935483871,537.6344086021505,,31.9,59.6,26.0,11.4,208.7,0.34,11.0,42.0,0.37,11.0,50.0,0.44,10.0,49.0,0.36,10.0,43.0
2025-01-19,1900-01-18 06:00:00,2025-01-19 06:00:00,32,39.0,11.4,350.0,9.2,38.0,11.1,350.0,9.3,38.0,10.7,0.0,9.5,17.72,39,10.9,0.0,9.3,15.0,40.0,10.7,0.0,8.9,16.0,35.0,10.8,0.0,9.1,14.6,34.0,10.8,0.0,9.1,15.2,35,10.8,280.0,8.8,17.0,29,190.0,95.0154571533203,294.3901906569799,1064.069,0.63,15.0,56.0,1250.7,2756.3,0.05,16.0,65.3,0.0099684569653571,0.7,0.6,754.1347203636363,8.55019643823167,670.36347,62.535,90.67147856371112,372.42415,523.697,140.61843196795914,-40.61843196795914,160.0,-151.27285000000006,326.6666666666667,9.15,15.92,92.06349206349206,0.0793650793650793,518.5185185185186,145.66799999999998,,,,,,,,,,,,,,,,,
2025-01-20,1900-01-19 06:00:00,2025-01-20 06:00:00,39,38.0,10.6,400.0,9.7,37.0,10.9,350.0,9.3,35.0,10.9,0.0,9.1,15.0,35,11.1,0.0,9.3,16.0,35.0,11.0,0.0,8.9,5.0,35.0,11.0,0.0,9.1,14.4,36.0,10.9,0.0,8.7,16.0,35,10.9,300.0,9.7,18.2,25,240.0,95.05615234375,278.19577156819867,285.0275,0.53,13.0,57.0,284.64487714889145,657.5954257565149,0.0399564975938772,12.964152798955755,52.57198682088735,0.0099937145262956,0.5898288967336494,0.7801911343134978,202.00676272727276,31.919723443642223,151.064575,11.373412348909175,92.47115854335196,114.01099999999998,157.8229021815636,138.42778519753674,-38.427785197536735,160.0,-43.81190218156361,350.0,9.225,14.1,92.46103818983448,0.0753896181016552,660.377358490566,130.07250000000002,,,,,,,,,,,,,,,,,
2025-01-23,1900-01-22 06:00:00,2025-01-23 06:00:00,34,37.0,10.9,400.0,8.9,37.0,10.8,350.0,9.1,37.0,10.8,0.0,8.6,16.34,36,10.8,0.0,8.5,11.53,36.0,10.7,0.0,8.8,16.34,36.0,10.6,0.0,7.7,14.42,36.0,10.5,0.0,7.5,13.07,36,10.4,240.0,7.3,13.46,28,220.0,94.94,294.46,874.5456,0.57,17.5,63.0,780.3036472061563,1719.6088041272685,0.0299614449298143,11.027605384432652,59.5269536871747,0.0099905566304514,0.5301407566189437,0.9697266006742552,619.8143179636364,10.403115599498452,498.490992,23.379024754300566,95.31004067686332,349.81824,378.3139369079991,108.14585794840174,-8.14585794840174,180.0,-28.495696907999104,330.0,8.3,14.193333333333332,94.74360615266414,0.0525639384733585,578.9473684210527,117.80466666666668,,,,,,,,,,,,,,,,,
2025-01-24,1900-01-23 06:00:00,2025-01-24 06:00:00,40,38.0,10.4,400.0,10.2,37.0,10.5,450.0,10.4,38.0,10.7,0.0,8.4,16.34,37,10.7,0.0,7.5,10.57,37.0,10.7,0.0,7.2,17.3,37.0,10.7,0.0,7.2,14.42,37.0,10.6,0.0,7.2,11.53,37,10.6,280.0,6.7,14.42,28,220.0,94.9503555297852,304.52051978288995,530.1571000000001,0.7,22.0,71.5,525.713549954322,1158.5511001867844,0.069450783889513,12.483107273953577,62.00825522849718,0.0099752922285353,0.4599491624851178,1.868072645573625,375.7367956000001,17.160949035357127,371.1099700000001,36.51121814566635,90.16161755350676,212.06284000000005,254.88124204109255,120.19137442519045,-20.19137442519045,180.0,-42.818402041092526,376.6666666666667,8.1,14.096666666666666,90.07845944435527,0.0992154055564472,538.0952380952382,114.183,,,,,,,,,,,,,,,,,
2025-01-26,1900-01-25 06:00:00,2025-01-26 06:00:00,41,39.0,10.7,300.0,9.1,38.0,10.7,300.0,8.1,37.0,10.7,0.0,7.4,14.42,-,-,,,,37.0,10.7,0.0,7.4,10.0,33.0,10.5,0.0,6.2,13.26,33.0,10.5,340.0,5.2,17.3,-,-,,,,38,260.0,58.1258125305176,387.9611541748047,1298.2086,0.66,19.5,53.5,1109.4455069913683,2444.961353637956,0.0497699857587448,12.942260225730577,54.84624722787187,0.0099797184875293,0.7196090501277882,2.2833225810769155,920.0758405090908,7.008117935617385,856.817676,55.21708708306389,93.5555616288355,389.46258,635.6899519458685,163.2223439658487,-63.22234396584869,40.0,-246.22737194586855,313.3333333333333,7.233333333333334,13.745,92.45909306685684,0.0754090693314316,474.7474747474747,99.42216666666668,,,,,,,,,,,,,,,,,
2025-01-27,1900-01-26 06:00:00,2025-01-27 06:00:00,40,40.0,10.6,400.0,8.2,40.0,10.5,400.0,8.2,38.0,10.5,0.0,8.4,15.96,37,10.5,0.0,8.4,14.8,38.0,10.5,0.0,6.4,13.46,38.0,10.5,0.0,6.5,14.2,36.0,10.5,0.0,6.2,11.5,37,10.6,250.0,6.1,11.53,30,270.0,58.2926445007324,389.0382662455241,777.3320000000001,0.74,20.0,55.5,514.5425942308277,1188.712263899602,0.0797728884121087,14.485358369049312,53.95935745733387,0.0099917945968809,0.7499088282079243,2.3798154229874813,550.9163883636364,11.704135393670573,575.2256800000001,41.046548952852746,92.8642704281122,310.93280000000004,320.9523112528925,103.22240408631464,-3.2224040863146257,130.0,-10.019511252892473,350.0,7.300000000000001,13.575,89.21987994430964,0.1078012005569036,472.97297297297297,99.0975,,,,,,,,,,,,,,,,,
2025-01-28,1900-01-27 06:00:00,2025-01-28 06:00:00,40,40.0,10.6,200.0,7.0,39.0,10.7,250.0,8.1,37.0,10.7,0.0,6.5,15.76,38,10.7,0.0,6.4,14.61,38.0,10.6,0.0,5.0,13.07,39.0,10.5,0.0,5.8,13.26,37.0,10.4,0.0,5.7,13.46,36,10.4,220.0,5.6,12.69,28,130.0,58.5123710632324,385.828029123942,1239.1180000000002,0.67,18.0,54.5,1327.4155463835623,3066.636575803609,0.0696236766362234,13.98708844442827,50.35688474298892,0.0099822504575876,0.6999247992250982,1.774088629054168,878.1967207272728,7.342318466709978,830.2090600000001,92.41955076330495,88.86791830923828,247.82360000000003,398.6627548544692,160.86553292522146,-60.86553292522146,70.0,-150.83915485446917,223.33333333333331,6.2625,13.808333333333332,89.60840647220546,0.1039159352779453,333.3333333333333,86.47468749999999,,,,,,,,,,,,,,,,,
2025-01-29,1900-01-28 06:00:00,2025-01-29 06:00:00,42,36.0,10.4,300.0,7.7,37.0,10.5,300.0,8.2,37.0,10.5,0.0,6.3,16.3,36,10.6,0.0,6.6,14.2,36.0,10.6,0.0,6.4,13.4,35.0,10.6,0.0,6.3,13.4,37.0,10.6,0.0,6.0,12.5,34,10.5,300.0,5.7,11.1,28,200.0,58.4025077819824,388.22241566975913,1206.4464,0.69,21.5,49.0,1201.318135611029,2414.8909416723354,0.0690410542440559,15.943417907357018,52.800532567580746,0.0099606525272779,0.8396857421605288,1.571465447642066,855.0414667636364,7.541154728326707,832.4480159999999,82.94027056508921,90.03658258882929,361.93392,482.9781883344671,133.44374805612776,-33.44374805612776,100.0,-121.04426833446706,300.0,6.65,13.483333333333333,89.99405010955711,0.1000594989044289,434.7826086956522,89.66416666666666,,,,,,,,,,,,,,,,,
2025-01-30,1900-01-29 06:00:00,2025-01-30 06:00:00,43,41.0,10.7,300.0,8.5,40.0,10.3,300.0,8.2,38.0,10.2,0.0,7.8,17.3,36,10.2,0.0,7.4,14.0,35.0,10.2,0.0,6.6,5.7,35.0,10.3,0.0,6.8,10.5,34.0,10.3,0.0,7.0,13.2,34,10.4,290.0,6.9,11.3,30,220.0,58.80126953125,368.7981051127116,1143.3906,0.6,24.0,61.0,1183.7766858154016,2490.6192647106222,0.0594141448639896,17.881372701234962,51.83623737773998,0.0099657541831944,0.6197033105798079,1.5297002834522957,810.3521016000001,7.957034957111536,686.03436,70.33307949764985,89.74787800750245,343.01718,547.9362382363369,159.74017343281082,-59.74017343281082,80.0,-204.91905823633687,296.6666666666667,7.399999999999999,12.0,90.09764252266838,0.0990235747733161,494.4444444444445,88.8,,,,,,,,,,,,,,,,,
2025-01-31,1900-01-30 06:00:00,2025-01-31 06:00:00,38,39.0,10.4,300.0,8.0,40.0,10.4,300.0,7.9,38.0,10.3,0.0,7.8,16.73,37,10.2,0.0,7.8,15.0,36.0,10.2,0.0,7.8,14.8,36.0,10.2,0.0,6.7,13.65,35.0,10.1,0.0,7.0,5.96,36,10.2,250.0,6.4,14.8,30,130.0,58.2316093444824,383.391807047526,1094.139651955452,0.67,23.5,61.0,1050.7133354609748,2112.145018778437,0.0596328599077316,17.00083290016005,55.28150865857637,0.0099794926635021,0.3500003750217961,2.200903404206856,775.446611513155,8.315208170705397,733.073566810153,62.65704113672974,91.45283038790072,328.2418955866356,274.57885244119683,83.65137300662613,16.34862699337387,170.0,53.66304314543879,283.3333333333333,7.425,13.49,91.09957314809976,0.0890042685190024,422.8855721393034,100.16325,,,,,,,,,,,,,,,,,

File: leachit/ptsjr/updated_2025.csv (part 1 of 2)
Date,Time,Date Time,Pre_Leach_Density_pct_w_w,Leach_Tank_01_Density_pct_w_w,Leach_Tank_01_pH,Leach_Tank_01_CN_ppm,Leach_Tank_01_DO_ppm,Leach_Tank_02_Density_pct_w_w,Leach_Tank_02_pH,Leach_Tank_02_CN_ppm,Leach_Tank_02_DO_ppm,CIL_Tank_01_Density_pct_w_w,CIL_Tank_01_pH,CIL_Tank_01_CN_ppm,CIL_Tank_01_DO_ppm,CIL_Tank_01_Carbon_gpl,CIL_Tank_02_Density_pct_w_w,CIL_Tank_02_pH,CIL_Tank_02_CN_ppm,CIL_Tank_02_DO_ppm,CIL_Tank_02_Carbon_gpl,CIL_Tank_03_Density_pct_w_w,CIL_Tank_03_pH,CIL_Tank_03_CN_ppm,CIL_Tank_03_DO_ppm,CIL_Tank_03_Carbon_gpl,CIL_Tank_04_Density_pct_w_w,CIL_Tank_04_pH,CIL_Tank_04_CN_ppm,CIL_Tank_04_DO_ppm,CIL_Tank_04_Carbon_gpl,CIL_Tank_05_Density_pct_w_w,CIL_Tank_05_pH,CIL_Tank_05_CN_ppm,CIL_Tank_05_DO_ppm,CIL_Tank_05_Carbon_gpl,CIL_Tank_06_Density_pct_w_w,CIL_Tank_06_pH,CIL_Tank_06_CN_ppm,CIL_Tank_06_DO_ppm,CIL_Tank_06_Carbon_gpl,Tailing_Density_pct_w_w,Tailing_CN_ppm,DO_Purity_pct_w_w,DO_Flow,Feed_Ton_Dry,Feed_Grade_Au_ppm,Feed_Grade_Ag_ppm,Feed_Grade_Cu_ppm,Tail_Ton_Dry,Tail_Solution_Volume_m3,Tail_Solid_Au_ppm,Tail_Solid_Ag_ppm,Tail_Solid_Cu_ppm,Tail_Solution_Au_ppm,Tail_Solution_Ag_ppm,Tail_Solution_Cu_ppm,Slurry_Volume_m3,Residence_Time_hr,Adjusted_Residence_Time_hr,Au_Input_g,Au_Tail_g,Recovery_pct,Avg_Tank_CN_ppm,Avg_Tank_DO_ppm,Avg_Tank_Carbon_gpl,NaCN_Added_Est_kg,NaCN_in_Tails_Est_kg,NaCN_Loss_pct,NaCN_Utilisation_pct,NaCN_Difference_ppm,NaCN_Difference_kg,Au_Recovery_pct,Au_Tail_to_Feed_Solid_Ratio,CN_to_Au_Ratio,DO_Carbon_Interaction,Grade_x_RT,CN_x_DO,CN_per_Grade,NaCN_per_Grade,Residence_Time_Modifier,Inferred_Sample_Type,k_fit,Sample_Type,f_fast,k_fast,k_slow,Predicted_Recovery_Kinetic
2025-01-02,1900-01-01 06:00:00,2025-01-02 06:00:00,35,35.0,11.0,300.0,0.0,35.0,10.7,300.0,0.0,34.0,10.6,0.0,0.0,16.0,34,10.4,0.0,0.0,14.0,34.0,10.4,0.0,0.0,11.0,33.0,10.4,0.0,0.0,9.0,33.0,10.4,0.0,0.0,15.0,33,10.4,210.0,0.0,19.0,21,150.0,63.3504219055176,352.1283030192057,1199.8416,0.53,10.0,71.0,1356.2,2439.7,0.03,11.1,62.8,0.01,0.872,1.81,850.3604648727273,7.582666723534785,24,635.916048,40.686,93.60198565078515,270.0,,14.0,359.95248,365.955,101.6675867881227,-1.6675867881227049,150.0,-6.002520000000004,94.33962264150944,0.056603773584905655,509.4339622641509,,4.018813363473436,,509.42435048395316,679.1428086262523,0.9,Sulfide High Grade,0.208,Composite GC,0.5,0.077,0.077,84.2448044669658
2025-01-03,1900-01-02 06:00:00,2025-01-03 06:00:00,40,40.0,10.9,350.0,0.0,42.0,10.8,350.0,0.0,40.0,10.8,0.0,0.0,15.0,40,10.7,0.0,0.0,15.2,39.0,10.7,0.0,0.0,15.2,38.0,10.7,0.0,0.0,14.8,38.0,10.6,0.0,0.0,14.0,38,10.7,280.0,0.0,12.0,25,160.0,60.75439453125,371.3124519348145,780.5872000000002,0.49,22.0,79.0,830.7,1462.1,0.04,10.6,63.3,0.01,0.681,1.42,553.2234373818184,11.655326879345102,24,382.48772800000006,33.228,91.31266245488536,326.6666666666667,,14.366666666666667,273.20552000000004,233.936,85.62638119464057,14.373618805359428,190.0,39.26952000000003,91.83673469387756,0.0816326530612245,666.6666666666667,,5.7111101708791,,666.6530615021462,557.5509071243445,1.2,Sulfide Low Grade,0.153,Composite GC,0.5,0.077,0.077,84.2448044669658
2025-01-04,1900-01-03 06:00:00,2025-01-04 06:00:00,41,39.0,10.6,300.0,0.0,38.0,10.6,300.0,0.0,36.0,10.7,0.0,0.0,16.0,37,10.6,0.0,0.0,14.6,37.0,10.6,0.0,0.0,16.2,35.0,10.5,0.0,0.0,14.6,36.0,10.5,0.0,0.0,15.0,35,10.5,290.0,0.0,13.0,26,180.0,61.2955741882324,372.5651040395101,1121.3455000000001,0.4,14.5,65.0,1013.5,2084.1,0.02,9.6,67.2,0.01,0.611,1.8,794.7281380000001,8.113466343631588,24,448.5382000000001,20.27,95.48087543045386,296.6666666666667,,14.9,336.40365,375.138,111.51424783886856,-11.514247838868556,120.0,-38.73434999999995,95.0,0.049999999999999996,741.6666666666666,,3.245386537452635,,741.64812546353,840.9881002974926,1.2,Sulfide Low Grade,0.153,Composite GC,0.5,0.077,0.077,84.2448044669658
2025-01-05,1900-01-04 06:00:00,2025-01-05 06:00:00,42,41.0,10.9,250.0,0.0,40.0,10.9,350.0,0.0,40.0,10.8,0.0,0.0,15.8,39,10.8,0.0,0.0,13.0,38.0,10.7,0.0,0.0,18.0,37.0,10.7,0.0,0.0,15.0,37.0,10.7,0.0,0.0,15.0,38,10.8,150.0,0.0,17.0,23,140.0,60.5916328430176,372.8309454600016,223.8813,0.31,13.0,48.0,165.7,311.4,0.04,11.0,67.1,0.01,0.48,1.72,158.6707831636364,40.6376011477186,24,69.403203,6.628,90.45000848159702,250.0,,15.633333333333333,55.97032500000001,43.596,77.89127542139515,22.10872457860485,110.0,12.374325000000013,87.09677419354838,0.12903225806451613,806.4516129032259,,12.597656355792765,,806.4255991742201,180.54361149640337,1.2,Sulfide Low Grade,0.153,Sulfide Low Grade,0.5,0.153,0.153,97.45744320742241
2025-01-07,1900-01-06 06:00:00,2025-01-07 06:00:00,37,40.0,10.6,350.0,0.0,40.0,10.7,300.0,0.0,39.0,10.7,0.0,0.0,17.8,38,10.7,0.0,0.0,15.0,38.0,10.6,0.0,0.0,7.0,37.0,10.7,0.0,0.0,10.0,37.0,10.7,0.0,0.0,15.0,37,10.8,250.0,0.0,17.2,24,170.0,70.52001953125,292.5846353848775,1098.9388000000001,0.37,12.5,48.0,882.0,1943.724049824337,0.04,12.4,50.1,0.01,0.511,1.71,778.847898618182,8.278895033856966,24,406.60735600000004,35.28,91.323324706403,300.0,,13.666666666666666,384.62858,330.43308847013725,85.90965561377088,14.09034438622912,180.0,54.19549152986275,89.1891891891892,0.10810810810810811,810.8108108108108,,3.0631911625270773,,810.7888975973622,1039.5086078754628,1.2,Sulfide Low Grade,0.153,Composite GC,0.5,0.077,0.077,84.2448044669658
2025-01-08,1900-01-07 06:00:00,2025-01-08 06:00:00,42,40.0,10.6,300.0,0.0,39.0,10.7,350.0,0.0,39.0,10.7,0.0,0.0,17.2,39,10.7,0.0,0.0,14.8,38.0,10.7,0.0,0.0,15.0,38.0,10.6,0.0,0.0,15.0,37.0,10.6,0.0,0.0,13.2,37,10.7,210.0,0.0,12.0,27,170.0,64.5100860595703,333.24194650650026,1103.224,0.49,19.0,48.0,1135.4,2231.6,0.03,12.3,53.7,0.01,0.431,1.75,781.8849367272728,8.246737719477398,24,540.57976,34.062000000000005,93.69898717628644,286.6666666666667,,14.533333333333333,330.96719999999993,379.372,114.62525591659842,-14.62525591659842,130.0,-48.40480000000008,93.87755102040816,0.061224489795918366,585.0340136054423,,4.040901482543925,,585.0220743794345,675.4294810309992,1.2,Sulfide Low Grade,0.153,Composite GC,0.5,0.077,0.077,84.2448044669658
2025-01-09,1900-01-08 06:00:00,2025-01-09 06:00:00,38,41.0,10.9,350.0,0.0,41.0,10.8,350.0,0.0,40.0,10.8,0.0,0.0,18.0,39,10.8,0.0,0.0,13.4,38.0,10.8,0.0,0.0,15.0,37.0,10.7,0.0,0.0,15.4,38.0,10.8,0.0,0.0,13.0,40,10.8,210.0,0.0,19.0,25,190.0,64.9129180908203,333.99076455434164,933.8154000000001,0.405,15.0,47.5,926.5588380186517,2018.2469739020137,0.029957851635905877,12.047977821443002,47.62592222212621,0.009989796429874498,0.33007873314097286,0.7095913132613969,661.8204416727274,9.742823874860848,24,378.1952370000001,27.757712201300116,92.66048075552573,303.3333333333333,,15.633333333333333,326.83539,383.4669250413826,117.32723467962957,-17.32723467962957,160.0,-56.63153504138256,92.60299959607262,0.07397000403927377,748.9711934156378,,3.9458436693186436,,748.9527007563598,806.9810375052467,1.2,Sulfide Low Grade,0.153,Composite GC,0.5,0.077,0.077,84.2448044669658
2025-01-10,1900-01-09 06:00:00,2025-01-10 06:00:00,39,40.0,10.9,300.0,0.0,39.0,10.8,300.0,0.0,40.0,10.8,0.0,0.0,18.0,39,10.7,0.0,0.0,13.0,37.0,10.7,0.0,0.0,17.0,37.0,10.7,0.0,0.0,16.0,38.0,10.7,0.0,0.0,13.0,37,10.7,220.0,0.0,18.0,25,180.0,64.3880157470703,335.4515084902445,987.9856,0.45,19.5,51.5,984.1,1891.3,0.04,14.6,46.0,0.01,0.51,0.56,700.2123397818182,9.208635200586663,24,444.59352,39.364000000000004,91.14606978527262,273.3333333333333,,15.833333333333334,296.39568,340.434,114.85794934663015,-14.85794934663015,120.0,-44.03832,91.11111111111111,0.08888888888888889,607.4074074074074,,4.143885840263999,,607.3939097649682,658.6424301682185,1.2,Sulfide Low Grade,0.153,Composite GC,0.5,0.077,0.077,84.2448044669658
2025-01-11,1900-01-10 06:00:00,2025-01-11 06:00:00,39,36.0,10.9,300.0,0.0,37.0,10.8,250.0,0.0,35.0,10.9,0.0,0.0,18.6,36,10.9,0.0,0.0,13.8,37.0,10.9,0.0,0.0,17.0,37.0,10.9,0.0,0.0,15.0,37.0,11.0,0.0,0.0,14.2,36,11,270.0,0.0,18.8,25,180.0,65.6901092529297,335.71252899169923,750.0071999999999,0.52,43.0,55.0,926.1605421564315,2058.3196685443404,0.049903709606423326,14.105595460876756,49.795396284025905,0.009991434536492474,0.590416258289075,1.2366456613634913,531.5505573818181,12.130548845174735,24,390.003744,46.21884674470214,88.1491274235813,273.3333333333333,,16.233333333333334,225.00215999999998,370.49754033798126,164.66399270921724,-64.66399270921724,120.0,-145.4953803379813,90.40313276799552,0.09596867232004486,525.6410256410256,,6.307885399490862,,525.6309173541534,432.6881406126805,0.9,Sulfide High Grade,0.208,Composite GC,0.5,0.077,0.077,84.2448044669658
2025-01-13,1900-01-12 06:00:00,2025-01-13 06:00:00,40,38.0,11.0,300.0,0.0,37.0,11.0,300.0,0.0,37.0,11.0,0.0,0.0,19.0,35,10.9,0.0,0.0,14.0,36.0,10.9,0.0,0.0,18.0,37.0,10.9,0.0,0.0,16.6,36.0,10.9,0.0,0.0,14.0,34,10.7,240.0,0.0,19.0,22,140.0,63.0533866882324,355.34034945170083,1263.6536,0.53,20.0,67.0,1348.2,3114.7,0.04,18.7,53.7,0.01,0.833,2.4,895.5857696000002,7.199757096274433,24,669.7364080000001,53.928000000000004,91.94787690263958,280.0,,16.766666666666666,379.09608,436.058,115.02572118392784,-15.025721183927843,160.0,-56.96192000000002,92.45283018867924,0.07547169811320754,528.3018867924528,,3.8158712610254497,,528.2919190203959,715.2621271296767,0.9,Sulfide High Grade,0.208,Composite GC,0.5,0.077,0.077,84.2448044669658
2025-01-14,1900-01-13 06:00:00,2025-01-14 06:00:00,41,40.0,10.6,350.0,0.0,41.0,10.5,350.0,0.0,38.0,10.8,0.0,0.0,17.2,36,10.6,0.0,0.0,16.0,35.0,10.6,0.0,0.0,8.0,37.0,10.5,0.0,0.0,16.0,36.0,10.6,0.0,0.0,14.0,36,10.6,290.0,290.0,19.0,25,300.0,61.5,338.78,936.0382,0.85,27.5,65.0,939.2,1887.9,0.05,19.3,54.2,0.01,0.779,1.5,663.3958006545455,9.719687694191043,24,795.6324699999999,46.96000000000001,94.09777733178738,330.0,290.0,15.033333333333333,327.61337,566.37,172.87755991155063,-72.87755991155063,50.0,-238.75663000000003,94.11764705882352,0.05882352941176471,388.2352941176471,4359.666666666667,8.261734540062387,95700.0,388.230726697333,385.4229597298855,0.9,Sulfide Super Grade,0.219,Sulfide High Grade,0.5,0.208,0.208,99.32079332344946
2025-01-15,1900-01-14 06:00:00,2025-01-15 06:00:00,41,41.0,10.5,350.0,0.0,40.0,10.4,300.0,0.0,39.0,10.5,0.0,0.0,17.4,40,10.5,0.0,0.0,15.0,39.0,10.4,0.0,0.0,15.6,36.0,10.4,0.0,0.0,14.6,37.0,10.5,0.0,0.0,15.2,35,10.5,270.0,0.0,13.0,0,160.0,58.8826484680176,383.10402221679686,799.94,0.38,10.5,41.0,746.0,1644.0,0.05,21.5,54.6,0.01,0.69,1.48,566.9392945454547,11.373351718669817,24,303.97720000000004,37.300000000000004,87.72934285860914,306.6666666666667,,15.133333333333333,279.979,263.04,93.94990338561108,6.05009661438892,190.0,16.938999999999965,86.8421052631579,0.13157894736842105,807.0175438596492,,4.3218736530945305,,806.996307114725,736.767453488066,1.2,Sulfide Low Grade,0.153,Composite GC,0.5,0.077,0.077,84.2448044669658
2025-01-16,1900-01-15 06:00:00,2025-01-16 06:00:00,38,38.0,10.8,400.0,0.0,41.0,10.6,350.0,0.0,39.0,10.5,0.0,0.0,17.0,38,10.5,0.0,0.0,14.2,37.0,10.5,0.0,0.0,16.2,35.0,10.4,0.0,0.0,15.2,37.0,10.4,0.0,0.0,14.6,34,10.4,220.0,0.0,12.0,25,140.0,59.5906562805176,376.17790298461915,1063.3278,0.75,24.0,66.0,1011.4,2308.9,0.045,20.6,55.0,0.01,0.8,1.6,753.609411709091,8.5561564118165,24,797.49585,45.513,94.29301105454029,323.3333333333333,,14.866666666666665,425.33112,323.246,75.99867134104835,24.00132865895165,260.0,102.08512000000002,94.0,0.06,431.1111111111111,,6.417117308862375,,431.1053630396039,567.1005986586846,0.9,Sulfide High Grade,0.208,Composite GC,0.5,0.077,0.077,84.2448044669658
2025-01-17,1900-01-16 06:00:00,2025-01-17 06:00:00,39,40.0,10.9,300.0,0.0,39.0,10.9,300.0,0.0,39.0,0.9,0.0,0.0,17.4,38,10.9,0.0,0.0,14.2,38.0,10.9,0.0,0.0,18.2,37.0,10.8,0.0,0.0,14.0,35.0,10.8,0.0,0.0,15.4,38,10.7,270.0,0.0,12.4,20,150.0,59.5703125,375.3543355308333,992.9528,0.54,21.0,76.0,972.2,2246.0,0.05,18.2,58.8,0.01,0.801,0.739,703.7327298909091,9.162569433141972,24,536.194512,48.61000000000001,90.93426006568302,290.0,,15.266666666666667,297.88584,336.9,113.09701730031881,-13.09701730031881,150.0,-39.014160000000004,90.74074074074075,0.09259259259259259,537.037037037037,,4.947787493896665,,537.0270920908872,551.630229069832,0.9,Sulfide High Grade,0.208,Composite GC,0.5,0.077,0.077,84.2448044669658
2025-01-18,1900-01-17 06:00:00,2025-01-18 06:00:00,38,37.0,10.9,400.0,0.0,37.0,10.9,350.0,0.0,38.0,11.0,0.0,0.0,17.0,37,11,0.0,0.0,14.0,39.0,11.0,0.0,0.0,17.0,39.0,10.7,0.0,0.0,15.0,37.0,10.8,0.0,0.0,16.0,37,10.8,250.0,0.0,17.0,28,100.0,62.63427734375,383.1023345947266,734.7948999999999,0.62,14.0,70.5,591.6,1366.7,0.06,16.5,62.2,0.009989814488101286,0.83,0.63,520.769185490909,12.381684976083445,24,455.57283799999993,35.496,92.20849070900931,333.3333333333333,,16.0,293.91795999999994,136.67,46.49937009633573,53.50062990366427,300.0,157.24795999999995,90.32258064516128,0.0967741935483871,537.6344086021505,,7.676644685171736,,537.6257372192922,474.05357978097123,0.9,Sulfide High Grade,0.208,Composite GC,0.5,0.077,0.077,84.2448044669658
2025-01-19,1900-01-18 06:00:00,2025-01-19 06:00:00,32,39.0,11.4,350.0,9.2,38.0,11.1,350.0,9.3,38.0,10.7,0.0,9.5,17.72,39,10.9,0.0,9.3,15.0,40.0,10.7,0.0,8.9,16.0,35.0,10.8,0.0,9.1,14.6,34.0,10.8,0.0,9.1,15.2,35,10.8,280.0,8.8,17.0,29,190.0,95.0154571533203,294.3901906569799,1064.069,0.63,15.0,56.0,1250.7,2756.3,0.05,16.0,65.3,0.00996845696535719,0.7,0.6,754.1347203636363,8.55019643823167,24,670.36347,62.535000000000004,90.67147856371112,326.6666666666667,9.149999999999999,15.92,372.42414999999994,523.697,140.61843196795914,-40.61843196795914,160.0,-151.27285000000006,92.06349206349206,0.07936507936507937,518.5185185185186,145.66799999999998,5.386623756085951,2988.9999999999995,518.5102881964838,591.1400612688687,0.9,Sulfide High Grade,0.208,Composite GC,0.5,0.077,0.077,84.2448044669658
2025-01-20,1900-01-19 06:00:00,2025-01-20 06:00:00,39,38.0,10.6,400.0,9.7,37.0,10.9,350.0,9.3,35.0,10.9,0.0,9.1,15.0,35,11.1,0.0,9.3,16.0,35.0,11.0,0.0,8.9,5.0,35.0,11.0,0.0,9.1,14.4,36.0,10.9,0.0,8.7,16.0,35,10.9,300.0,9.7,18.2,25,240.0,95.05615234375,278.19577156819867,285.0275,0.53,13.0,57.0,284.64487714889145,657.5954257565149,0.03995649759387729,12.964152798955755,52.571986820887346,0.00999371452629561,0.5898288967336494,0.7801911343134978,202.00676272727273,31.919723443642226,24,151.064575,11.373412348909177,92.47115854335195,350.0,9.225,14.100000000000001,114.01099999999998,157.8229021815636,138.42778519753674,-38.427785197536735,160.0,-43.81190218156361,92.46103818983448,0.07538961810165526,660.377358490566,130.07250000000002,16.917453425130383,3228.75,660.3648987754948,215.11103564083695,0.9,Sulfide High Grade,0.208,Composite GC,0.5,0.077,0.077,84.2448044669658
2025-01-23,1900-01-22 06:00:00,2025-01-23 06:00:00,34,37.0,10.9,400.0,8.9,37.0,10.8,350.0,9.1,37.0,10.8,0.0,8.6,16.34,36,10.8,0.0,8.5,11.53,36.0,10.7,0.0,8.8,16.34,36.0,10.6,0.0,7.7,14.42,36.0,10.5,0.0,7.5,13.07,36,10.4,240.0,7.3,13.46,28,220.0,94.94,294.46,874.5456,0.57,17.5,63.0,780.3036472061563,1719.6088041272685,0.02996144492981439,11.027605384432652,59.5269536871747,0.009990556630451414,0.5301407566189437,0.9697266006742552,619.8143179636364,10.403115599498452,24,498.490992,23.379024754300566,95.31004067686331,330.0,8.3,14.193333333333333,349.81824,378.3139369079991,108.14585794840174,-8.14585794840174,180.0,-28.495696907999104,94.74360615266414,0.05256393847335858,578.9473684210527,117.80466666666668,5.929775891714117,2739.0000000000005,578.9372116278663,613.7054437641445,0.9,Sulfide High Grade,0.208,Composite GC,0.5,0.077,0.077,84.2448044669658
2025-01-24,1900-01-23 06:00:00,2025-01-24 06:00:00,40,38.0,10.4,400.0,10.2,37.0,10.5,450.0,10.4,38.0,10.7,0.0,8.4,16.34,37,10.7,0.0,7.5,10.57,37.0,10.7,0.0,7.2,17.3,37.0,10.7,0.0,7.2,14.42,37.0,10.6,0.0,7.2,11.53,37,10.6,280.0,6.7,14.42,28,220.0,94.9503555297852,304.52051978288995,530.1571000000001,0.7,22.0,71.5,525.713549954322,1158.5511001867844,0.06945078388951306,12.483107273953575,62.00825522849718,0.009975292228535371,0.4599491624851178,1.868072645573625,375.7367956000001,17.160949035357127,24,371.1099700000001,36.51121814566635,90.16161755350676,376.6666666666667,8.1,14.096666666666666,212.06284000000005,254.88124204109258,120.19137442519045,-20.191374425190446,180.0,-42.818402041092526,90.07845944435527,0.09921540555644724,538.0952380952382,114.18299999999999,12.012664324749988,3051.0,538.0875511302221,302.9425865344782,0.9,Sulfide High Grade,0.208,Composite GC,0.5,0.077,0.077,84.2448044669658
2025-01-26,1900-01-25 06:00:00,2025-01-26 06:00:00,41,39.0,10.7,300.0,9.1,38.0,10.7,300.0,8.1,37.0,10.7,0.0,7.4,14.42,-,-,,,,37.0,10.7,0.0,7.4,10.0,33.0,10.5,0.0,6.2,13.26,33.0,10.5,340.0,5.2,17.3,-,-,,,,38,260.0,58.1258125305176,387.9611541748047,1298.2086,0.66,19.5,53.5,1109.4455069913683,2444.961353637956,0.049769985758744875,12.942260225730575,54.84624722787187,0.009979718487529309,0.7196090501277882,2.2833225810769155,920.0758405090909,7.008117935617385,24,856.817676,55.21708708306389,93.5555616288355,313.3333333333333,7.233333333333334,13.745000000000001,389.46257999999995,635.6899519458685,163.2223439658487,-63.222343965848694,40.0,-246.22737194586858,92.45909306685684,0.07540906933143163,474.7474747474747,99.42216666666668,4.625357837507474,2266.444444444445,474.7402817129033,590.0858774867047,0.9,Sulfide High Grade,0.208,Composite GC,0.5,0.077,0.077,84.2448044669658
2025-01-27,1900-01-26 06:00:00,2025-01-27 06:00:00,40,40.0,10.6,400.0,8.2,40.0,10.5,400.0,8.2,38.0,10.5,0.0,8.4,15.96,37,10.5,0.0,8.4,14.8,38.0,10.5,0.0,6.4,13.46,38.0,10.5,0.0,6.5,14.2,36.0,10.5,0.0,6.2,11.5,37,10.6,250.0,6.1,11.53,30,270.0,58.2926445007324,389.0382662455241,777.3320000000001,0.74,20.0,55.5,514.5425942308277,1188.712263899602,0.0797728884121087,14.485358369049312,53.95935745733387,0.00999179459688094,0.7499088282079243,2.3798154229874813,550.9163883636364,11.704135393670573,24,575.2256800000001,41.046548952852746,92.86427042811219,350.0,7.300000000000001,13.575000000000001,310.93280000000004,320.9523112528925,103.22240408631463,-3.2224040863146257,130.0,-10.019511252892471,89.21987994430964,0.10780120055690365,472.97297297297297,99.09750000000001,8.661060191316224,2555.0000000000005,472.966581532682,420.1737814353861,0.9,Sulfide High Grade,0.208,Composite GC,0.5,0.077,0.077,84.2448044669658
2025-01-28,1900-01-27 06:00:00,2025-01-28 06:00:00,40,40.0,10.6,200.0,7.0,39.0,10.7,250.0,8.1,37.0,10.7,0.0,6.5,15.76,38,10.7,0.0,6.4,14.61,38.0,10.6,0.0,5.0,13.07,39.0,10.5,0.0,5.8,13.26,37.0,10.4,0.0,5.7,13.46,36,10.4,220.0,5.6,12.69,28,130.0,58.5123710632324,385.82802912394203,1239.1180000000002,0.67,18.0,54.5,1327.4155463835623,3066.6365758036095,0.0696236766362234,13.98708844442827,50.35688474298892,0.0099822504575876,0.6999247992250982,1.774088629054168,878.1967207272728,7.342318466709978,24,830.2090600000001,92.41955076330495,88.86791830923828,223.33333333333334,6.2625,13.808333333333332,247.82360000000003,398.6627548544692,160.86553292522146,-60.86553292522146,70.0,-150.83915485446917,89.60840647220546,0.10391593527794538,333.3333333333333,86.47468749999999,4.919353372695685,1398.625,333.3283582832097,369.8804495455292,0.9,Sulfide High Grade,0.208,Composite GC,0.5,0.077,0.077,84.2448044669658
2025-01-29,1900-01-28 06:00:00,2025-01-29 06:00:00,42,36.0,10.4,300.0,7.7,37.0,10.5,300.0,8.2,37.0,10.5,0.0,6.3,16.3,36,10.6,0.0,6.6,14.2,36.0,10.6,0.0,6.4,13.4,35.0,10.6,0.0,6.3,13.4,37.0,10.6,0.0,6.0,12.5,34,10.5,300.0,5.7,11.1,28,200.0,58.4025077819824,388.22241566975913,1206.4464,0.69,21.5,49.0,1201.318135611029,2414.8909416723354,0.06904105424405595,15.943417907357018,52.800532567580746,0.009960652527277992,0.8396857421605288,1.571465447642066,855.0414667636364,7.541154728326707,24,832.4480159999999,82.94027056508921,90.03658258882929,300.0,6.6499999999999995,13.483333333333333,361.93392,482.97818833446706,133.44374805612776,-33.44374805612776,100.0,-121.04426833446706,89.99405010955711,0.10005949890442892,434.7826086956522,89.66416666666666,5.203396762545427,1994.9999999999998,434.77630758974516,524.5343110969407,0.9,Sulfide High Grade,0.208,Composite GC,0.5,0.077,0.077,84.2448044669658
2025-01-30,1900-01-29 06:00:00,2025-01-30 06:00:00,43,41.0,10.7,300.0,8.5,40.0,10.3,300.0,8.2,38.0,10.2,0.0,7.8,17.3,36,10.2,0.0,7.4,14.0,35.0,10.2,0.0,6.6,5.7,35.0,10.3,0.0,6.8,10.5,34.0,10.3,0.0,7.0,13.2,34,10.4,290.0,6.9,11.3,30,220.0,58.80126953125,368.7981051127116,1143.3906,0.6,24.0,61.0,1183.7766858154016,2490.6192647106222,0.05941414486398967,17.881372701234962,51.83623737773998,0.009965754183194474,0.6197033105798079,1.5297002834522957,810.3521016000001,7.957034957111536,24,686.03436,70.33307949764985,89.74787800750245,296.6666666666667,7.3999999999999995,12.0,343.01718,547.9362382363369,159.74017343281082,-59.74017343281082,80.0,-204.91905823633687,90.09764252266838,0.09902357477331611,494.4444444444445,88.8,4.774220974266921,2195.3333333333335,494.4362038410472,571.6857719038017,0.9,Sulfide High Grade,0.208,Composite GC,0.5,0.077,0.077,84.2448044669658
2025-01-31,1900-01-30 06:00:00,2025-01-31 06:00:00,38,39.0,10.4,300.0,8.0,40.0,10.4,300.0,7.9,38.0,10.3,0.0,7.8,16.73,37,10.2,0.0,7.8,15.0,36.0,10.2,0.0,7.8,14.8,36.0,10.2,0.0,6.7,13.65,35.0,10.1,0.0,7.0,5.96,36,10.2,250.0,6.4,14.8,30,130.0,58.2316093444824,383.391807047526,1094.139651955452,0.67,23.5,61.0,1050.7133354609748,2112.145018778437,0.05963285990773163,17.00083290016005,55.281508658576364,0.009979492663502154,0.35000037502179615,2.200903404206856,775.446611513155,8.315208170705397,24,733.073566810153,62.65704113672974,91.45283038790072,283.3333333333333,7.425,13.49,328.2418955866356,274.57885244119683,83.65137300662613,16.34862699337387,170.0,53.66304314543879,91.09957314809975,0.08900426851900242,422.8855721393034,100.16325,5.571189474372616,2103.75,422.8792605085496,489.9059649656507,0.9,Sulfide High Grade,0.208,Composite GC,0.5,0.077,0.077,84.2448044669658
2025-02-02,1900-01-01 06:00:00,2025-02-02 06:00:00,40,38.0,10.3,250.0,8.1,40.0,9.9,300.0,10.1,37.0,9.9,0.0,10.1,17.3,36,9.9,0.0,8.6,15.0,35.0,9.9,0.0,8.3,12.5,36.0,9.9,0.0,8.5,6.73,35.0,9.9,0.0,7.8,13.4,35,9.9,250.0,8.4,15.38,30,200.0,58.6100273132324,385.22147407531736,1135.5384000000001,0.32,9.0,42.0,1203.074673757406,2418.4219364460305,0.05024944083984184,12.463516859671053,50.676272017479874,0.010020051006761618,0.481490373498473,1.7192582017118212,804.787033309091,8.012057517238285,24,363.372288,60.45382964488479,83.36311500868091,266.6666666666667,8.7375,13.385,283.88460000000003,483.6843872892061,170.38063610678634,-70.38063610678634,50.0,-199.79978728920605,84.29704973754943,0.15702950262450574,833.3333333333334,116.95143750000001,2.563858405516251,2330.0000000000005,833.3072924804434,887.1116527608513,1.2,Sulfide Low Grade,0.153,Sulfide Low Grade,0.5,0.153,0.153,97.45744320742241
2025-02-03,1900-01-02 06:00:00,2025-02-03 06:00:00,43,41.0,10.0,350.0,7.4,40.0,10.1,350.0,8.6,40.0,10.0,0.0,7.2,17.3,41,10,0.0,7.4,15.19,38.0,10.0,0.0,7.0,15.38,38.0,9.7,0.0,6.7,11.73,39.0,10.0,0.0,7.0,12.5,39,10,180.0,6.2,5.38,32,160.0,58.6100273132324,385.22147407531736,1140.5792999999999,0.5,14.5,43.0,1171.0045194505988,2250.620217930679,0.08030603589067177,10.258429964153326,45.175731387147266,0.010009182841182691,0.46,1.7234514633681903,808.3596566181818,7.976647457859997,24,570.2896499999999,94.03873096713863,83.51035636590308,293.3333333333333,7.1875,12.913333333333334,399.20275499999997,360.0992348689086,90.20459662632054,9.795403373679463,190.0,39.103520131091386,83.93879282186565,0.16061207178134354,586.6666666666666,92.81458333333333,3.9883237289299984,2108.333333333333,586.6549335679953,798.3895422091558,0.9,Sulfide High Grade,0.208,Composite GC,0.5,0.077,0.077,84.2448044669658
2025-02-04,1900-01-03 06:00:00,2025-02-04 06:00:00,43,43.0,4.1,350.0,7.2,41.0,10.6,300.0,7.0,41.0,10.3,0.0,6.9,17.3,39,10.3,0.0,6.9,15.0,37.0,10.2,0.0,6.0,14.61,38.0,10.2,0.0,6.0,10.57,0.0,10.2,0.0,6.1,14.61,37,10.1,220.0,5.6,16.34,29,170.0,59.2203788757324,384.4966480255127,1201.152,0.48,15.0,42.5,1146.3920931035361,2107.934541774536,0.050039822242989654,10.201323018589052,43.422758410831314,0.01000292259586061,0.52100050533668,0.7408114016772563,851.2891810909091,7.574394392910086,24,576.55296,57.365256559669795,90.05030577595686,290.0,6.4625,14.738333333333335,420.4032,358.3488721016711,85.23933026715093,14.760669732849067,180.0,62.05432789832895,89.5750370327105,0.10424962967289511,604.1666666666667,95.24647916666669,3.635709308596841,1874.125,604.1540801233308,875.8217537134643,1.2,Sulfide Low Grade,0.153,Composite GC,0.5,0.077,0.077,84.2448044669658
2025-02-05,1900-01-04 06:00:00,2025-02-05 06:00:00,36,40.0,10.0,250.0,7.2,40.0,10.4,250.0,7.1,10.4,7.2,0.0,7.2,16.3,38,10.4,0.0,6.4,10.3,40.0,10.4,0.0,6.3,14.4,38.0,10.3,0.0,7.1,11.7,39.0,10.2,0.0,6.11,13.4,38,10.2,240.0,6.9,14.8,30,180.0,84.3546524047852,1.5794993877410894,1227.578,0.7,15.0,46.5,1274.3854577828818,2449.3139258494525,0.05002279806837106,12.228239106921503,45.16082321436759,0.010001746441610733,0.7215785516037693,0.8901200388895143,870.018008,7.41134084663682,24,859.3045999999999,63.748326415941705,92.58140519485852,246.66666666666666,6.78875,13.483333333333334,306.8945,440.87650665290147,143.65735021412942,-43.65735021412942,70.0,-133.98200665290148,92.85388599023271,0.07146114009767295,352.3809523809524,91.53497916666667,5.187938592645774,1674.5583333333334,352.37591843926043,438.4144512221254,0.9,Sulfide High Grade,0.208,Composite GC,0.5,0.077,0.077,84.2448044669658
2025-02-06,1900-01-05 06:00:00,2025-02-06 06:00:00,40,40.0,10.0,350.0,6.2,39.0,10.0,300.0,6.1,36.0,10.0,0.0,6.5,16.34,36,10,0.0,6.2,14.42,36.0,10.1,0.0,6.2,14.42,36.0,10.1,0.0,5.2,10.57,36.0,10.2,0.0,6.7,14.23,37,10.2,240.0,5.5,14.61,30,220.0,64.2252655029297,333.8065442721049,1526.631,0.68,12.0,49.0,1467.7914922941727,2821.031988684199,0.05024330360693551,11.139660582580815,46.20121954185502,0.010018698497328693,1.0524448699177993,1.7334105600765168,1081.9650250909092,5.959527203255229,24,1038.1090800000002,73.74669357901307,92.89605543388436,296.6666666666667,6.075,14.098333333333334,534.32085,620.6270375105238,116.15250228594371,-16.15250228594371,130.0,-86.30618751052384,92.61127888133302,0.07388721118666987,436.27450980392155,85.64737500000001,4.052478498213556,1802.2500000000002,436.2680940966555,785.7544006705783,0.9,Sulfide High Grade,0.208,Composite GC,0.5,0.077,0.077,84.2448044669658
2025-02-07,1900-01-06 06:00:00,2025-02-07 06:00:00,42,42.0,10.8,250.0,5.9,42.0,10.3,300.0,5.9,39.0,10.4,0.0,5.6,17.88,38,10.2,0.0,5.7,13.46,38.0,10.2,0.0,5.4,6.73,37.0,10.1,0.0,5.9,11.53,37.0,10.1,0.0,6.2,14.42,38,10,250.0,6.4,16.34,31,190.0,67.29736328125,324.3734331607819,1049.3045999999997,0.52,15.5,54.5,1114.2253950218694,2141.4931878696384,0.059926474874951396,12.956915603881733,42.259114100768784,0.009996067866945626,0.9595476121933355,1.6539177814325379,743.6707874181816,8.670503277916382,24,545.6383919999998,66.77160013981086,87.76266459274169,266.6666666666667,5.875,13.393333333333333,262.3261499999999,406.88370569523124,155.10604097046038,-55.106040970460384,60.0,-144.55755569523131,88.4756779086632,0.11524322091336807,512.8205128205128,78.68583333333333,4.508661704516519,1566.6666666666667,512.8106510772229,504.4636641603045,0.9,Sulfide High Grade,0.208,Composite GC,0.5,0.077,0.077,84.2448044669658
2025-02-08,1900-01-07 06:00:00,2025-02-08 06:00:00,-,38.0,10.2,200.0,6.2,37.0,10.2,250.0,6.1,37.0,10.3,0.0,5.7,17.3,37,10.3,0.0,5.2,15.19,36.0,10.3,0.0,5.2,12.5,36.0,10.3,0.0,5.1,13.46,37.0,10.2,0.0,5.3,14.25,37,10.2,180.0,5.2,10.57,24,140.0,67.3828125,214.9657595793406,181.4692,0.45,13.0,64.0,196.6035908653584,377.86362833761365,0.05998765660974212,12.991322366457519,41.30573911912611,0.00999933420700492,0.9599082255399921,1.6511491050461318,128.6121712,50.135223904842995,24,81.66114,11.793788697073351,85.55764872119916,210.0,5.5,13.878333333333336,36.29384,52.900907967265915,145.7572634013538,-45.75726340135381,60.0,-16.607067967265913,86.66940964227953,0.1333059035772047,466.66666666666663,76.33083333333335,22.56085075717935,1155.0,466.6562965267438,80.65118552921047,1.2,Sulfide Low Grade,0.153,Composite GC,0.5,0.077,0.077,84.2448044669658
2025-02-14,1900-01-13 06:00:00,2025-02-14 06:00:00,35,36.0,10.1,200.0,6.2,38.0,10.1,200.0,6.0,38.0,10.1,0.0,6.2,16.5,37,10.1,0.0,6.2,16.5,35.0,10.1,0.0,6.1,12.3,36.0,10.1,0.0,6.2,11.53,36.0,10.1,0.0,6.2,15.3,36,10.1,200.0,6.1,17.3,28,180.0,88.28125,98.09003608226777,943.8448,0.78,24.0,48.0,1045.5146792516741,2009.4341534831244,0.04997200970948193,11.142686043252903,45.48975403995536,0.009997841956248628,0.8817543634460104,2.2576307971269785,668.9285509818181,9.639295542903595,24,736.198944,52.24646970297054,92.90321316964962,200.0,6.15,14.905,188.76896,361.6981476269624,191.60891050465204,-91.60891050465204,20.0,-172.9291876269624,93.59333208852796,0.06406667911472042,256.4102564102564,91.66575,7.518650523464804,1230.0,256.40696914142126,242.00838450789092,0.9,Sulfide High Grade,0.208,Composite GC,0.5,0.077,0.077,84.2448044669658
2025-02-18,1900-01-17 06:00:00,2025-02-18 06:00:00,0,40.0,10.0,200.0,6.9,39.0,10.3,250.0,6.7,37.0,10.8,0.0,6.3,17.69,37,10.6,0.0,6.3,14.8,36.0,10.6,0.0,6.5,14.42,36.0,10.6,0.0,6.3,13.46,35.0,10.5,0.0,6.3,13.46,36,10.5,160.0,5.6,11.5,30,110.0,63.7247734069824,0.0,1257.949,0.85,13.5,54.0,1400.8689562951981,2947.3728040864316,0.06977300066914259,10.840195306637645,36.22759245729947,0.00999024608099696,0.5491589487020504,2.331346315800059,891.5427640000001,7.232406857378744,24,1069.25665,97.74283062496595,90.85880544909719,203.33333333333334,6.362500000000001,14.22166666666667,251.58980000000003,324.21100844950746,128.86492554527547,-28.86492554527547,90.0,-72.62120844950744,91.79141168598322,0.08208588314016775,239.21568627450984,90.4853541666667,6.147545828771932,1293.7083333333335,239.2128720054274,295.98451782920205,0.9,Sulfide Super Grade,0.219,Sulfide High Grade,0.5,0.208,0.208,99.32079332344946
2025-02-19,1900-01-18 06:00:00,2025-02-19 06:00:00,38,38.0,10.5,200.0,6.7,38.0,10.2,200.0,6.4,38.0,10.2,0.0,6.7,17.3,38,10.2,0.0,6.4,16.7,38.0,10.3,0.0,6.5,14.42,38.0,10.3,0.0,6.2,14.42,37.0,10.3,0.0,5.4,13.4,37,10.5,150.0,5.2,14.42,30,130.0,55.35888671875,287.07887265773024,593.989,0.99,24.0,58.0,367.58599551596166,773.3863767043747,0.0699411546603714,9.476279247076349,42.75801021476099,0.009997466100905943,0.4798721492075725,2.8070856271771407,420.976204,15.316780233022387,24,588.04911,25.70938896336846,95.6280200877494,183.33333333333334,6.1875,15.110000000000001,118.7978,100.54022897156871,84.63138961459616,15.36861038540384,70.0,18.257571028431286,92.93523690299278,0.07064763097007212,185.1851851851852,93.493125,15.163612430692163,1134.375,185.18331464665343,119.99656569125564,0.9,Sulfide Super Grade,0.219,Sulfide Super Grade,0.5,0.219,0.219,99.47838724445101
2025-02-20,1900-01-19 06:00:00,2025-02-20 06:00:00,43,40.0,10.0,200.0,6.8,40.0,10.0,150.0,6.8,0.0,0.0,0.0,0.0,0.0,40,10,0.0,6.7,15.38,0.0,0.0,0.0,0.0,0.0,40.0,10.0,0.0,6.8,15.38,39.0,10.0,0.0,6.4,13.84,39,10.1,130.0,5.3,13.46,30,90.0,54.8380546569824,0.0,1207.382,0.89,22.2236,51.0,1103.90686141863,2550.2798778648216,0.05988572771943889,10.863591618367876,46.21735154228186,0.009992660633287902,0.6189983203725844,3.2925658346226614,855.704552,7.53531108947519,24,1074.56998,66.10826573053643,93.84793294425214,160.0,6.466666666666666,14.515,241.47640000000004,229.52518900783394,95.05077473733827,4.949225262661727,110.0,11.951210992166097,93.27126654837765,0.06728733451622347,179.7752808988764,93.86366666666666,6.706426869632919,1034.6666666666665,179.7732609745958,271.31874922753684,0.9,Sulfide Super Grade,0.219,Sulfide High Grade,0.5,0.208,0.208,99.32079332344946
2025-02-21,1900-01-20 06:00:00,2025-02-21 06:00:00,39,41.0,10.9,300.0,6.2,41.0,10.8,300.0,5.9,40.0,10.6,0.0,5.3,12.5,39,10.6,0.0,5.5,18.07,39.0,10.3,0.0,5.4,14.46,39.0,10.3,0.0,5.3,16.34,39.0,10.0,0.0,5.5,13.46,39,10,120.0,5.3,13.46,27,80.0,95.0113906860352,284.4117713369274,1253.8829999999998,1.02,26.0,51.5,1320.5292487997617,2778.3412412866273,0.06983376883813687,11.855882247510202,47.19802981286159,0.009992855352743824,0.7388462829640338,2.4057443274539283,888.6610789090909,7.255859576876579,24,1278.9606599999997,92.2175343046811,92.78965044126682,240.0,5.550000000000001,14.715000000000003,376.16489999999993,222.26729930293018,59.08772969060384,40.91227030939616,220.0,153.89760069706975,93.15355207469247,0.06846447925307536,235.2941176470588,81.66825000000003,7.40097676841411,1332.0000000000002,235.29181086459934,368.7855021029205,0.9,Sulfide Super Grade,0.219,Sulfide Super Grade,0.5,0.219,0.219,99.47838724445101
2025-02-22,1900-01-21 06:00:00,2025-02-22 06:00:00,40,42.0,10.1,250.0,6.8,43.0,10.2,250.0,6.6,41.0,10.4,0.0,6.0,16.34,42,10.5,0.0,5.8,13.48,40.0,10.5,0.0,5.9,14.42,41.0,10.4,0.0,5.6,15.38,40.0,10.4,0.0,5.6,14.23,40,10.4,0.0,5.4,13.46,28,110.0,94.98291015625,286.496551873954,909.454,0.79,20.0,50.0,822.7792550423748,1731.0949672921251,0.05,16.0,51.0,0.01,0.84,2.05,644.5548530909091,10.003803352157156,24,718.46866,41.13896275211874,94.2740769302145,250.0,5.9625,14.551666666666668,227.3635,190.42044640213376,83.7515460494467,16.248453950553298,140.0,36.943053597866225,93.67088607594937,0.06329113924050633,316.4556962025316,86.76431250000002,7.903004648204154,1490.625,316.45169048493057,287.798255718282,0.9,Sulfide High Grade,0.208,Composite GC,0.5,0.077,0.077,84.2448044669658
2025-02-23,1900-01-22 06:00:00,2025-02-23 06:00:00,38,39.0,10.5,250.0,6.5,39.0,10.5,250.0,6.9,38.0,10.5,0.0,6.2,17.3,39,10.4,0.0,6.0,14.42,38.0,10.4,0.0,5.8,9.61,38.0,10.4,0.0,5.5,11.53,38.0,10.4,0.0,5.6,14.23,38,10.4,170.0,5.1,13.26,30,120.0,94.9381484985352,247.79803233027923,1607.2542,0.74,15.5,59.0,1764.7216276377364,3391.7189115926208,0.04985117458354121,15.171860069472833,48.740164818752476,0.009988552425625621,0.8356122642902465,2.049124029809375,1139.1048857454546,5.6605849739467065,24,1189.3681080000001,87.9734459507198,92.60334581371508,223.33333333333334,5.95,13.391666666666667,401.8135500000001,407.0062693911145,101.29232062759317,-1.2923206275931705,130.0,-5.1927193911143945,93.26335478600795,0.06736645213992055,301.80180180180184,79.68041666666667,4.188832880720563,1328.8333333333335,301.7977234541876,542.9839461628899,0.9,Sulfide High Grade,0.208,Composite GC,0.5,0.077,0.077,84.2448044669658
2025-02-24,1900-01-23 06:00:00,2025-02-24 06:00:00,39,39.0,10.5,300.0,6.5,39.0,10.2,300.0,6.6,38.0,10.2,0.0,6.5,17.3,38,10.2,0.0,6.0,15.38,38.0,10.2,0.0,5.7,14.42,37.0,10.3,0.0,5.5,14.42,37.0,10.3,0.0,5.5,9.61,35,10.4,160.0,5.3,12.5,29,100.0,95.0154571533203,288.9535114617553,1428.0324999999998,0.85,17.5,63.0,1336.0794029661752,2567.887029579719,0.07983444213668571,15.555539024640412,51.913378727364226,0.00999502056479716,0.56891532211673,4.977395222495214,1012.0855790909089,6.371002742467511,24,1213.827625,106.6651537861207,91.21249577870493,253.33333333333334,5.95,13.938333333333333,428.4097499999999,256.7887029579719,59.939976379616,40.060023620384,200.0,171.621047042028,90.60771268980167,0.09392287310198319,298.03921568627453,82.93308333333333,5.415352331097385,1507.3333333333335,298.0357093838112,504.005541111281,0.9,Sulfide Super Grade,0.219,Sulfide High Grade,0.5,0.208,0.208,99.32079332344946
2025-02-25,1900-01-24 06:00:00,2025-02-25 06:00:00,43,40.0,9.4,200.0,8.1,41.0,9.1,150.0,8.3,40.0,9.1,0.0,8.7,18.2,38,9,0.0,7.5,16.3,39.0,9.4,0.0,6.7,15.3,40.0,9.6,0.0,6.8,15.3,40.0,9.6,0.0,6.3,12.5,38,9.8,210.0,6.7,5.0,30,120.0,95.0113906860352,282.0513839910893,1741.1127999999999,0.57,16.0,59.0,1847.3981769416148,3251.745966013843,0.08469988487582857,15.410814754268788,50.705993522026624,0.009992680550838238,0.5686832766536329,4.956979833166008,1233.9741262545454,5.225393193268544,24,992.4342959999998,156.47441290677034,84.23327231460667,186.66666666666666,7.387499999999999,13.766666666666666,348.22256,390.20951592166114,112.05750595873546,-12.057505958735462,80.0,-41.98695592166115,85.14037107441604,0.1485962892558396,327.48538011695905,101.70124999999999,2.9784741201630696,1378.9999999999998,327.47963486020717,610.9060542797496,0.9,Sulfide High Grade,0.208,Composite GC,0.5,0.077,0.077,84.2448044669658
2025-02-26,1900-01-25 06:00:00,2025-02-26 06:00:00,41,42.0,9.9,200.0,7.8,42.0,10.2,200.0,8.6,40.0,10.0,0.0,7.6,18.6,41,9.9,0.0,7.9,15.3,41.0,9.9,0.0,6.5,15.3,42.0,9.7,0.0,5.8,13.8,42.0,9.6,0.0,5.9,12.5,40,9.5,130.0,6.3,18.2,31,80.0,94.8974609375,281.13269178306996,1173.5111,0.74,19.0,73.0,1027.7393419032433,1732.6084704282666,0.08466629819442198,15.44164590452192,51.867387474284776,0.009992205538478283,0.5598422590584456,4.224155003370415,831.6993214181819,7.752801804629487,24,868.3982139999999,87.014885587719,89.97984056336176,176.66666666666666,7.05,15.616666666666667,234.70222,138.6086776342613,59.057250346529024,40.942749653470976,120.0,96.0935423657387,88.55860835210514,0.11441391647894862,238.73873873873873,110.0975,5.737073335425821,1245.5,238.73551258316328,317.16087620437565,0.9,Sulfide High Grade,0.208,Composite GC,0.5,0.077,0.077,84.2448044669658
2025-02-27,1900-01-26 06:00:00,2025-02-27 06:00:00,41,42.0,9.6,200.0,7.1,41.0,9.5,200.0,7.3,40.0,9.9,0.0,6.9,18.2,39,9.9,0.0,7.5,16.3,38.0,9.9,0.0,6.9,16.3,39.0,9.9,0.0,6.5,11.5,38.0,9.9,0.0,6.3,6.7,38,10,160.0,6.7,18.2,30,120.0,94.9,,1698.6408000000001,0.7,16.0,57.0,1968.0957996613065,3317.9030071892507,0.029926428077254194,10.44990756171624,53.17570207453028,0.00998621441387057,0.6071475913371506,4.233050033800433,1203.8730615272727,5.356046418897235,24,1189.04856,58.89807739771017,95.04662135937407,186.66666666666666,6.8999999999999995,14.533333333333333,339.72816000000006,398.1483608627101,117.196160854817,-17.196160854816995,80.0,-58.42020086271003,95.72479598896368,0.04275204011036314,266.6666666666667,100.27999999999999,3.7492324932280643,1287.9999999999998,266.66285719727813,485.3190097284326,0.9,Sulfide High Grade,0.208,Composite GC,0.5,0.077,0.077,84.2448044669658
2025-02-28,1900-01-27 06:00:00,2025-02-28 06:00:00,42,41.0,9.1,200.0,6.9,41.0,9.1,200.0,6.7,41.0,9.3,0.0,6.9,18.4,41,9.4,0.0,6.7,15.3,41.0,9.5,0.0,6.3,15.3,41.0,9.6,0.0,6.3,14.4,40.0,9.6,0.0,6.3,7.6,40,9.6,150.0,5.7,20.1,33,110.0,79.1015625,,1441.8582000000001,0.71,19.0,48.0,1309.1174221978808,2407.1466037584796,0.06984188674450918,14.715951380603036,47.26839634244201,0.00999405934168997,0.8284001019983834,4.724973401032024,1021.8842297454547,6.309912426778676,24,1023.719322,91.43123073640821,91.06872081326132,183.33333333333334,6.4750000000000005,15.183333333333332,288.37164,264.7861264134328,91.82113969786792,8.17886030213208,90.0,23.58551358656723,90.16311454302688,0.09836885456973125,258.21596244131456,98.31208333333333,4.48003782301286,1187.0833333333335,258.2123256479956,406.1515189926903,0.9,Sulfide High Grade,0.208,Composite GC,0.5,0.077,0.077,84.2448044669658
2025-03-01,06:00:00,2025-03-01 06:00:00,42,40.0,9.9,200.0,5.1,41.0,10.0,200.0,6.4,41.0,10.1,0.0,4.9,17.3,40,10.1,0.0,5.0,14.42,40.0,10.1,0.0,5.6,15.38,40.0,10.0,0.0,5.6,15.38,39.0,9.7,0.0,5.5,6.73,40,9.6,150.0,5.9,13.46,29,100.0,67.9606094360352,340.8262199719747,1504.331953868517,0.8539054990297147,19.723477880224113,54.54117609032106,1294.7108670946066,2285.1595381741377,0.07206632138226904,19.425245986930264,26.356028863320276,0.01115347367798727,0.26356731550055335,0.4342513992132258,1066.1610829417236,6.047866596489198,24,1284.5573277744418,93.30504944515613,92.73640440736018,183.33333333333334,5.5,13.778333333333336,300.8663907737034,228.51595381741376,75.95263572968905,24.04736427031095,100.0,72.35043695628966,91.56038678001754,0.08439613219982464,214.69979235600823,75.78083333333335,5.164306544140251,1008.3333333333334,214.69727805813451,352.3374281361227,0.9,Sulfide Super Grade,0.219,Sulfide High Grade,0.5,0.208,0.208,99.32079332344946
