Repository: epaki/jupyter

File: leachit/shanta/site_leaching_data_for_kinetic.csv (part 1 of 16)
Date,Leach_Feed_Throughput_M3Hr,Leach_Feed_Throughput_M3Day,Percentsolids,Leach_Feed_Grade_Au_Gt_Ds,Leach_Feed_Grade_Au_Gt_Ns,Au_Grade,Leach_Feed_Grade_Ag_Gt_Ds,Leach_Feed_Grade_Ag_Gt_Ns,Leach_Feed_Grade_Ag_Gt_Day,Cn_Added_Free_Cn_Ppm_Leach_Tank_1,Cn_Added_Free_Cn_Ppm_Leach_Tank_2,Daily_Nacn_Consumption_Kgt,Mtd_Nacn_Consumption_Kgt,Nacn_Used_T,Au_Feed_g,CN_Tailings_Concentration,Au_Tailings_g,Leach_Feed_Gt_150um_Day,Leach_Feed_Gt_75um_Day,Leach_Feed_Lt_75um_Day,Cyanide_Profile_Ppm_Leach_Tank_1,Cyanide_Profile_Ppm_Leach_Tank_2,Cyanide_Profile_Ppm_Cil_Tank_01,Cyanide_Profile_Ppm_Cil_Tank_02,Cyanide_Profile_Ppm_Cil_Tank_03,Cyanide_Profile_Ppm_Cil_Tank_04,Cyanide_Profile_Ppm_Cil_Tank_05,Cyanide_Profile_Ppm_Cil_Tank_06,Cyanide_Profile_Ppm_Cil_Tank_07,Cyanide_Profile_Ppm_Cil_Tank_08,Cyanide_Profile_Ppm_Cil_Tank_09,Dissolved_Oxygen_Profile_Ppm_Leach_Tank_01,Dissolved_Oxygen_Profile_Ppm_Leach_Tank_02,Dissolved_Oxygen_Profile_Ppm_Cil_Tank_01,Dissolved_Oxygen_Profile_Ppm_Cil_Tank_02,Dissolved_Oxygen_Profile_Ppm_Cil_Tank_03,Dissolved_Oxygen_Profile_Ppm_Cil_Tank_04,Dissolved_Oxygen_Profile_Ppm_Cil_Tank_05,Dissolved_Oxygen_Profile_Ppm_Cil_Tank_06,Dissolved_Oxygen_Profile_Ppm_Cil_Tank_07,Dissolved_Oxygen_Profile_Ppm_Cil_Tank_08,Dissolved_Oxygen_Profile_Ppm_Cil_Tank_09,Carbon_Concentration_Profile_Gl_Cil_Tank_01,Carbon_Concentration_Profile_Gl_Cil_Tank_02,Carbon_Concentration_Profile_Gl_Cil_Tank_03,Carbon_Concentration_Profile_Gl_Cil_Tank_04,Carbon_Concentration_Profile_Gl_Cil_Tank_05,Carbon_Concentration_Profile_Gl_Cil_Tank_06,Carbon_Concentration_Profile_Gl_Cil_Tank_07,Carbon_Concentration_Profile_Gl_Cil_Tank_08,Carbon_Concentration_Profile_Gl_Cil_Tank_09,Gold_Carbon_Loadings_Profile_Gt_Of_Carbon_Cil_Tank_01,Gold_Carbon_Loadings_Profile_Gt_Of_Carbon_Cil_Tank_02,Gold_Carbon_Loadings_Profile_Gt_Of_Carbon_Cil_Tank_03,Gold_Carbon_Loadings_Profile_Gt_Of_Carbon_Cil_Tank_04,Gold_Carbon_Loadings_Profile_Gt_Of_Carbon_Cil_Tank_05,Gold_Carbon_Loadings_Profile_Gt_Of_Carbon_Cil_Tank_06,Gold_Carbon_Loadings_Profile_Gt_Of_Carbon_Cil_Tank_07,Gold_Carbon_Loadings_Profile_Gt_Of_Carbon_Cil_Tank_08,Gold_Carbon_Loadings_Profile_Gt_Of_Carbon_Cil_Tank_09,Silver_Carbon_Loadings_Profile_Gt_Of_Carbon_Cil_Tank_01,Silver_Carbon_Loadings_Profile_Gt_Of_Carbon_Cil_Tank_02,Silver_Carbon_Loadings_Profile_Gt_Of_Carbon_Cil_Tank_03,Silver_Carbon_Loadings_Profile_Gt_Of_Carbon_Cil_Tank_04,Silver_Carbon_Loadings_Profile_Gt_Of_Carbon_Cil_Tank_05,Silver_Carbon_Loadings_Profile_Gt_Of_Carbon_Cil_Tank_06,Silver_Carbon_Loadings_Profile_Gt_Of_Carbon_Cil_Tank_07,Silver_Carbon_Loadings_Profile_Gt_Of_Carbon_Cil_Tank_08,Silver_Carbon_Loadings_Profile_Gt_Of_Carbon_Cil_Tank_09,Dissolved_Gold_Metal_Profile_G_Milled_Tons_Leach_Tank_01,Dissolved_Gold_Metal_Profile_G_Milled_Tons_Leach_Tank_02,Dissolved_Gold_Metal_Profile_G_Milled_Tons_Cil_Tank_01,Dissolved_Gold_Metal_Profile_G_Milled_Tons_Cil_Tank_02,Dissolved_Gold_Metal_Profile_G_Milled_Tons_Cil_Tank_03,Dissolved_Gold_Metal_Profile_G_Milled_Tons_Cil_Tank_04,Dissolved_Gold_Metal_Profile_G_Milled_Tons_Cil_Tank_05,Dissolved_Gold_Metal_Profile_G_Milled_Tons_Cil_Tank_06,Dissolved_Gold_Metal_Profile_G_Milled_Tons_Cil_Tank_07,Dissolved_Gold_Metal_Profile_G_Milled_Tons_Cil_Tank_08,Dissolved_Gold_Metal_Profile_G_Milled_Tons_Cil_Tank_09,Dissolved_Silver_Metal_Profile_Gmilled_Tons_Leach_Tank_01,Dissolved_Silver_Metal_Profile_Gmilled_Tons_Leach_Tank_02,Dissolved_Silver_Metal_Profile_Gmilled_Tons_Cil_Tank_01,Dissolved_Silver_Metal_Profile_Gmilled_Tons_Cil_Tank_02,Dissolved_Silver_Metal_Profile_Gmilled_Tons_Cil_Tank_03,Dissolved_Silver_Metal_Profile_Gmilled_Tons_Cil_Tank_04,Dissolved_Silver_Metal_Profile_Gmilled_Tons_Cil_Tank_05,Dissolved_Silver_Metal_Profile_Gmilled_Tons_Cil_Tank_06,Dissolved_Silver_Metal_Profile_Gmilled_Tons_Cil_Tank_07,Dissolved_Silver_Metal_Profile_Gmilled_Tons_Cil_Tank_08,Undissolved_Gold_Profile_Au_Grams_Per_Day_Per_Tank_Leach_Tank_01,Undissolved_Gold_Profile_Au_Grams_Per_Day_Per_Tank_Leach_Tank_02,Undissolved_Gold_Profile_Au_Grams_Per_Day_Per_Tank_Cil_Tank_01,Undissolved_Gold_Profile_Au_Grams_Per_Day_Per_Tank_Cil_Tank_02,Undissolved_Gold_Profile_Au_Grams_Per_Day_Per_Tank_Cil_Tank_03,Undissolved_Gold_Profile_Au_Grams_Per_Day_Per_Tank_Cil_Tank_04,Undissolved_Gold_Profile_Au_Grams_Per_Day_Per_Tank_Cil_Tank_05,Undissolved_Gold_Profile_Au_Grams_Per_Day_Per_Tank_Cil_Tank_06,Undissolved_Gold_Profile_Au_Grams_Per_Day_Per_Tank_Cil_Tank_07,Undissolved_Gold_Profile_Au_Grams_Per_Day_Per_Tank_Cil_Tank_08,Undissolved_Gold_Profile_Au_Grams_Per_Day_Per_Tank_Cil_Tank_09,Leach_Feed_Dry_t,Ph_Leach_Tank_01,Ph_Leach_Tank_02,Ph_Cil_Tank_01,Ph_Cil_Tank_02,Ph_Cil_Tank_03,Ph_Cil_Tank_04,Ph_Cil_Tank_05,Ph_Cil_Tank_06,Ph_Cil_Tank_07,Ph_Cil_Tank_08,Ph_Cil_Tank_09,Dissolved_Au_Metal_Profile_G_Leach_Tank_01,Dissolved_Au_Metal_Profile_G_Leach_Tank_02,Dissolved_Au_Metal_Profile_G_Cil_Tank_01,Dissolved_Au_Metal_Profile_G_Cil_Tank_02,Dissolved_Au_Metal_Profile_G_Cil_Tank_03,Dissolved_Au_Metal_Profile_G_Cil_Tank_04,Dissolved_Au_Metal_Profile_G_Cil_Tank_05,Dissolved_Au_Metal_Profile_G_Cil_Tank_06,Dissolved_Au_Metal_Profile_G_Cil_Tank_07,Dissolved_Au_Metal_Profile_G_Cil_Tank_08,Dissolved_Au_Metal_Profile_G_Cil_Tank_09,Au_on_Carbon_g,Undissolved_Au_g,Total_Au_Grams,Residence_Time,Tonnes_Processed,Leach_Cn_Adds_To_Tank_1,Leach_Cn_Adds_To_Tank_2,CN_Concentration_PL_01,Solids_Fraction,Liquid_Fraction,Slurry_Mass_Kg,Solution_Mass_Kg,NaCN_Used_Kg,CN_Kg_T,Dissolved_Oxygen_Profile_Ppm_Leach_Tank_01_Imputed,Dissolved_Oxygen_PL_01,Leach_Feed_Grade_Au_Gt,Fines_Fraction,Grade_x_Fines,Particle_Size,Au_Recovery_g,Au_Recovery_pct,Total_Au_in_Solution_g,Au_Residual_g,Au_Accounted_g,Au_Unaccounted_g,Au_Inventory_g
2024-06-01,140.38744529478458,3369.29868707483,51.04166666666666,2.08,2.13,2.1342551020408163,7.8,5.99,6.895,485.0,470.0,0.0,0.0,0.0,5408.537506622448,312.0,838.7025320204081,15.655,22.020000000000003,65.85869169510808,485.0,470,450,435,425,425,450,435.0,405,385,375,,0.0,0.0,0.0,0.0,0.0,0.0,0.0,0.0,0.0,0.0,11.375,10.125,8.25,9.1875,10.0,6.375,4.6875,5.625,13.1875,866.0,451.5,326.0,252.0,198.0,178.0,158.0,122.0,98.5,0.0,0.0,0.0,0.0,0.0,0.0,0.0,0.0,0.0,2.04,2.16,0.88,0.76,0.24,0.145,0.072,0.006,0.004,0.001,0.001,0.0,0.0,0.0,0.0,0.0,0.0,0.0,0.0,0.0,0.0,579.1415577032404,511.44968732234224,111.24030699260943,88.22507106310404,88.22507106310404,72.88158044343378,92.0609437180216,72.88158044343378,65.20983513359865,76.71745309835134,88.22507106310404,2499.4202801245,11.46,11.47,11.395,11.25,11.24,11.3,11.24,11.26,11.285,11.34,11.305,1471.722569641842,1558.294485503127,161.88948266060262,139.813644115975,44.15167708925526,26.674971574758384,13.245503126776578,1.1037919272313816,0.7358612848209211,0.1839653212052302,0.1839653212052302,1091.5918749921154,1846.2581580443436,6443.220468749999,30.273362344302797,4643.314753125,True,False,485.0,0.5104166666666666,0.4895833333333333,4896823.405958204,2397403.125833704,1162.7405160293465,0.4652040816326531,19.205,21.27388888888889,2.1342551020408163,0.6361087933486668,1.3576184376574192,82.19362649421966,4569.834974602039,84.49298852058502,3417.999917566799,-1990.5375890556488,7194.552482623667,-1786.014976001219,2266.164860531558
2024-06-02,139.86450500095663,3356.7481200229595,51.083333333333336,2.43,2.53,2.480957585644372,6.93,6.98,6.955,425.0,470.0,0.7912157643411318,0.3951075803858719,2.0,6271.254182379283,326.0,861.8574123792822,15.245,19.4,62.11766793168881,425.0,470,425,450,425,450,415,440.0,395,390,365,,0.0,0.0,0.0,0.0,0.0,0.0,0.0,0.0,0.0,0.0,11.25,10.75,8.5625,7.0625,8.375,5.0625,5.625,7.375,13.875,987.0,521.5,387.5,245.5,182.5,184.0,138.0,97.0,79.5,0.0,0.0,0.0,0.0,0.0,0.0,0.0,0.0,0.0,2.44,2.36,1.04,0.4,0.16,0.08,0.022,0.012,0.005,0.001,0.001,0.0,0.0,0.0,0.0,0.0,0.0,0.0,0.0,0.0,0.0,549.7170025933847,542.1866326948451,119.05514809590971,111.3741707993994,103.69319350288912,96.0122162063788,80.6502616133582,72.96928431684789,72.96928431684789,61.44781837208244,53.76684107557214,2526.7798515676013,10.3,11.12,11.29,11.305,11.345,11.29,11.305,11.32,11.335,11.34,11.395,1759.4776832430955,1701.7898903498792,191.23503344101184,73.55193593885072,29.420774375540287,14.710387187770143,4.0453564766367895,2.2065580781655214,0.919399199235634,0.1838798398471268,0.1838798398471268,1632.003712497136,1863.8418535875155,6838.1596875,30.386551612726407,4629.794844541667,False,True,470.0,0.5108333333333334,0.4891666666666666,4946387.963917,2419608.1123494,1137.215812804218,0.4500652528548124,21.56,21.27388888888889,2.480957585644372,0.6419590246885482,1.592673111973916,82.22446287034263,5409.39677,86.25701674154917,3777.72477796988,-2493.529404409403,8135.427756433814,-1864.173574054531,2146.052785939759
2024-06-03,140.6872290835901,3376.4934980061626,51.083333333333336,2.28,2.83,2.556436378466558,5.22,5.31,5.265,435.0,410.0,0.0,0.2630008901265126,0.0,6500.057768580342,278.0,905.0664782202284,15.13,19.18,64.55126237623762,435.0,410,440,395,425,415,390,380.0,395,380,375,21.56,10.7,8.89,8.41,8.32,8.55,8.9,7.96,8.69,8.72,8.67,9.9375,8.75,8.4375,6.4375,7.8125,7.0625,6.3125,6.875,13.1875,1135.0,632.0,397.0,286.0,190.0,165.0,164.5,146.0,151.0,1618.0,953.5,772.0,484.5,358.5,321.0,289.0,291.5,267.5,2.32,1.88,1.08,0.84,0.56,0.16,0.088,0.016,0.007,0.001,0.001,0.0,0.0,0.0,0.0,0.0,0.0,0.0,0.0,0.0,0.0,519.5955229992265,640.0814413758588,111.3741707993994,99.85270485463396,84.49075026161336,80.6502616133582,78.73001728923062,76.80977296510305,78.73001728923062,72.96928431684789,65.2883070203376,2541.195881978794,11.51,11.415,11.364999999999998,11.33,11.31,11.28,11.265,11.205,11.25,11.235,11.22,1672.945993903271,1355.6631329905815,198.5902270348969,154.45906547158648,102.972710314391,29.420774375540287,16.181425906547158,2.942077437554029,1.2871588789298876,0.1838798398471268,0.1838798398471268,2059.4507334045347,1908.57225078484,7314.172968750001,30.20885426263417,4657.028657125,True,False,435.0,0.5108333333333334,0.4891666666666666,4974608.5780987805,2433412.6961199865,1058.5345228121942,0.4165497553017943,21.56,21.27388888888889,2.556436378466558,0.652947988167236,1.6692199901972735,81.25592295433519,5594.991290360113,86.07602408404593,3534.8303259929926,-2965.2274425873493,8407.919788402596,-1907.8620198222543,1474.6693616258715
2024-06-04,140.64595687055134,3375.5029648932323,51.16666666666666,2.19,2.46,2.3273859934853425,5.57,7.01,6.29,500.0,435.0,0.7849305885880511,0.3939903470395023,2.0,5930.170201856678,208.0,920.9262611140064,16.13,21.575000000000003,62.57902272727273,500.0,435,430,400,405,425,410,375.0,400,365,375,21.86,11.41,8.87,9.17,8.68,8.06,8.66,9.04,9.29,9.04,8.49,12.875,10.125,9.25,9.6875,7.1875,9.125,6.1875,10.625,12.625,1363.5,694.163,382.0,276.0,191.0,164.5,141.0,117.0,88.5,0.0,0.0,0.0,0.0,0.0,0.0,0.0,0.0,0.0,2.42,2.28,0.96,0.76,0.6,0.107,0.051,0.02,0.006,0.002,0.001,0.0,0.0,0.0,0.0,0.0,0.0,0.0,0.0,0.0,0.0,913.3676350059192,573.6854566979328,134.7405973955013,119.3416719788726,92.39355249977233,76.99462708314361,80.84435843730078,73.14489572898643,73.14489572898643,69.29516437482924,65.44543302067207,2545.383841177314,11.7,11.515,11.425,11.4,11.395,11.405,11.385000000000002,11.415,11.36,11.28,11.35,1743.431381477097,1642.571714780075,176.36033148165012,139.61859575630635,110.22520717603132,19.65682861305892,9.369142609962664,3.674173572534378,1.1022520717603137,0.3674173572534377,0.1837086786267188,1161.1917636018106,2272.3982879519167,9408.853033125,30.217718977244708,4663.257345999999,True,False,500.0,0.5116666666666666,0.4883333333333334,4974691.546274882,2429307.705097568,1214.6538525487838,0.477198697068404,21.86,21.27388888888889,2.3273859934853425,0.6240178746863737,1.4523304612295578,83.55158088492753,5009.243940742672,84.47049191226125,3846.560753574356,-2083.6094482823223,8201.07706624209,-2270.9068643854107,2683.8775664060404
2024-06-05,141.22307870156382,3389.353888837532,51.083333333333336,2.07,1.55,1.811915171288744,5.15,4.97,5.0600000000000005,380.0,335.0,0.7836042256406391,0.4722608963448058,2.0,4624.567127129527,175.0,831.9444305647635,18.5,21.265,59.29833838575218,380.0,335,335,295,320,330,325,325.0,305,320,320,21.93,12.1,9.34,8.89,8.59,8.44,8.62,8.56,8.52,8.48,8.41,12.3125,10.625,7.4375,8.0,8.0625,9.9375,8.0,9.875,11.0,1103.5,682.5,425.0,249.5,212.5,180.5,118.0,77.0,69.5,1453.0,937.5,722.0,535.0,493.5,373.0,299.5,178.0,131.0,1.8,1.64,0.72,0.36,0.12,0.066,0.022,0.009,0.003,0.002,0.001,0.0,0.0,0.0,0.0,0.0,0.0,0.0,0.0,0.0,0.0,519.5955229992265,579.8384821875427,119.05514809590971,111.3741707993994,103.69319350288912,96.0122162063788,88.3312389098685,80.6502616133582,80.6502616133582,76.80977296510305,72.96928431684789,2549.6110920105625,11.505,11.525,11.435,11.36,11.275,11.265,11.205,11.29,11.23,11.27,11.24,1297.9753400973657,1182.599754310933,132.39348468993128,66.19674234496564,22.06558078165521,12.136069429910368,4.0453564766367895,1.654918558624141,0.5516395195413804,0.3677596796942536,0.1838798398471268,1070.8848878674626,1928.9795532098824,8152.660781250001,30.09423133297644,4674.766351179167,True,False,380.0,0.5108333333333334,0.4891666666666666,4991082.072451346,2441470.980440784,927.7589725674976,0.3638825448613376,21.93,21.27388888888889,1.811915171288744,0.5985901480005118,1.084594570546102,86.75994125919492,3792.6226965647634,82.01032858439332,2720.1705257291046,-1904.3966014004225,6551.979397371213,-1927.4122702416864,1647.7183548934458
2024-06-06,141.1457509504513,3387.498022810831,51.125,1.86,2.08,1.9719119804400984,3.6,5.26,4.43,375.0,325.0,0.0,0.3932151628052823,0.0,5036.223168230808,172.0,781.4053881154034,19.63,20.925,60.34523881728582,375.0,325,325,330,320,315,330,290.0,285,275,290,21.0,10.32,8.0,8.06,8.52,7.5,8.54,8.84,8.27,8.5,7.95,11.375,10.75,10.6875,9.6875,9.4375,8.3125,6.0625,5.25,11.625,1167.5,842.5,463.0,222.5,143.0,116.5,91.0,79.5,56.5,0.0,0.0,0.0,0.0,0.0,0.0,0.0,0.0,0.0,1.36,1.53,1.04,0.92,0.64,0.32,0.072,0.015,0.008,0.001,0.001,0.0,0.0,0.0,0.0,0.0,0.0,0.0,0.0,0.0,0.0,572.9965180583054,490.0628114972348,138.42389567829588,134.57878746500987,119.1983546118659,111.50813818529387,92.28259711886392,99.97281354543593,80.74727247900593,76.90216426571993,67.28939373250493,2551.5033423941613,11.715,11.585,11.425,11.385000000000002,11.345,11.385,11.305,11.32,11.295,11.305,11.305,980.2362258482964,1102.7657540793334,191.1460640404178,169.09074895883114,117.62834710179555,58.814173550897785,13.233189048952,2.7569143851983338,1.4703543387724447,0.1837942923465556,0.1837942923465556,1615.6221296325923,1983.9627466375364,8513.127187500002,30.110718681796858,4676.017583237501,True,False,375.0,0.51125,0.48875,4990715.58414506,2439212.241750898,914.7045906565868,0.3584963325183374,21.0,21.27388888888889,1.9719119804400984,0.5980683447792565,1.1793381341921951,87.2800158264401,4254.817780115404,84.48429781577957,2637.5093599371885,-2398.713808293619,7018.4996243227215,-1982.276456091914,1020.2009397589728
2024-06-07,141.59034823633155,3398.168357671957,51.04166666666666,2.07,2.32,2.196438775510204,4.79,6.72,5.755,420.0,365.0,46.5594739765406,7.016680251567747,119.0,5613.813730314285,148.0,794.7714975428571,18.37,23.96,60.2290991672975,420.0,365,325,295,320,310,300,295.0,285,245,285,,0.0,0.0,0.0,0.0,0.0,0.0,0.0,0.0,0.0,0.0,12.3125,10.5625,11.25,10.0,8.125,6.25,7.0625,5.8125,11.625,881.5,477.0,294.5,142.0,122.0,91.0,69.5,56.0,41.5,1266.0,709.0,558.0,344.0,314.5,238.5,200.5,165.0,115.5,2.04,2.2,0.84,0.4,0.2,0.08,0.021,0.008,0.002,0.001,0.001,0.0,0.0,0.0,0.0,0.0,0.0,0.0,0.0,0.0,0.0,714.5252984650368,556.5776009096077,157.27077885162024,138.0914155770324,116.9941159749858,92.0609437180216,88.22507106310404,80.5533257532689,84.38919840818647,76.71745309835134,65.20983513359865,2554.1965788219327,10.895,11.285,11.33,11.34,11.335,11.325,11.32,11.305,11.27,11.32,11.27,1471.722569641842,1587.151790790222,154.5308698123934,73.58612848209211,36.79306424104605,14.71722569641842,3.863271745309836,1.471722569641842,0.3679306424104605,0.1839653212052302,0.1839653212052302,1473.7629623014132,2170.6150369528136,5988.3403125,30.01617026116944,4683.100767916666,True,False,420.0,0.5104166666666666,0.4895833333333333,5004140.236059298,2449943.657237365,1028.9763360396933,0.402857142857143,21.0,21.30526315789474,2.196438775510204,0.5872623653709163,1.2898858306985217,86.99086702986266,4819.042232771428,85.84257448281308,3344.5725042637864,-2269.2412260504984,7783.722001060871,-2169.908270746586,1870.102775756145
2024-06-08,139.90354837553176,3217.781612637231,51.16666666666666,2.49,1.89,2.191431596091205,5.65,8.43,7.04,265.0,305.0,0.0,6.174781131795393,0.0,5322.856189724512,156.0,779.5790221496744,15.565,20.06,63.78775766016713,265.0,305,305,315,305,290,285,290.0,275,260,255,,0.0,0.0,0.0,0.0,0.0,0.0,0.0,0.0,0.0,0.0,12.0,12.1875,10.4375,8.125,8.0625,9.0625,8.25,8.5,10.75,987.5,593.0,331.5,222.0,177.0,120.5,74.5,49.0,31.0,0.0,0.0,0.0,0.0,0.0,0.0,0.0,0.0,0.0,1.8,2.32,1.64,0.74,0.42,0.27,0.075,0.022,0.004,0.001,0.001,0.0,0.0,0.0,0.0,0.0,0.0,0.0,0.0,0.0,0.0,611.4279209543757,430.2640925234496,111.64220927055824,100.0930152080867,96.24328385392953,100.0930152080867,84.69408979145797,84.69408979145797,73.14489572898643,65.44543302067207,57.745970312357706,2427.353396742124,11.7,11.66,11.625,11.65,11.6,11.545,11.505,11.465,11.42,11.4,11.364999999999998,1296.7671432474276,1671.3887624077954,301.2822329478189,135.944422183772,77.15764502322193,49.6013432292141,13.778150897003917,4.041590929787815,0.7348347145068755,0.1837086786267188,0.1837086786267188,991.562298604718,1815.4880156634183,7197.231562500001,30.378071531052733,4445.365297858334,False,True,305.0,0.5116666666666666,0.4883333333333334,4744013.153241937,2316659.756499813,706.5812257324429,0.2910912052117265,19.205,21.3335,2.191431596091205,0.6416455911847793,1.4061224220149455,82.18274067938799,4543.277167574837,85.35412202842132,3551.0635429378026,-1771.7926467867092,7137.692879355614,-1814.836689631103,2558.849918300768
2024-06-09,140.40039058440578,3369.609374025739,51.083333333333336,1.69,1.77,1.731436378466558,4.74,5.43,5.085,410.0,350.0,1.1822937326018088,5.618699347480253,3.0,4393.416789894372,148.0,725.6003590962481,14.205,21.73,63.777801296720064,410.0,350,355,345,315,350,290,280.0,255,270,245,,0.0,0.0,0.0,0.0,0.0,0.0,0.0,0.0,0.0,0.0,10.3125,10.875,11.75,10.0625,10.75,10.8125,12.8125,13.125,15.0,1015.5,521.0,269.0,147.0,90.5,51.5,39.0,36.5,41.0,0.0,0.0,0.0,0.0,0.0,0.0,0.0,0.0,0.0,1.4,1.12,0.56,0.36,0.16,0.08,0.025,0.011,0.005,0.001,0.001,0.0,0.0,0.0,0.0,0.0,0.0,0.0,0.0,0.0,0.0,617.4903316802403,587.3688520860823,96.0122162063788,84.49075026161336,80.6502616133582,76.80977296510305,69.12879566859274,65.2883070203376,57.60732972382728,49.926352427316985,42.24537513080668,2535.335470361198,12.114999999999998,11.955,15.85,11.81,11.8,11.8,11.775,11.755,11.75,11.755,11.695,1009.5363756312844,807.6291005050275,102.972710314391,66.19674234496564,29.420774375540287,14.710387187770143,4.59699599617817,2.0226782383183948,0.919399199235634,0.1838798398471268,0.1838798398471268,1628.8285324746537,1827.0183447836573,6094.914375000001,30.270571059736398,4647.533729125001,True,False,410.0,0.5108333333333334,0.4891666666666666,4963136.320446065,2427800.8500848664,995.3983485347952,0.3926101141924958,19.205,21.35285714285714,1.731436378466558,0.6396149788925644,1.1074526426667055,81.42776011953323,3667.816430798124,83.4843723280419,2038.372923472405,-2355.043866421968,6219.820159826963,-1826.403369932591,408.92941614668587
2024-06-10,139.87124659503465,3356.909918280832,51.29166666666666,1.6,1.76,1.681424451665313,3.28,5.12,4.2,310.0,370.0,0.0,5.054458373263719,0.0,4276.037753155199,176.0,714.4842234367993,14.73,20.665,66.12255563938137,310.0,370,355,340,330,340,310,370.0,310,295,300,,0.0,0.0,0.0,0.0,0.0,0.0,0.0,0.0,0.0,0.0,10.1875,9.3125,7.75,9.3125,10.125,9.5,11.5,14.0,20.75,776.0,479.5,402.5,173.0,91.0,51.0,49.5,42.5,43.5,1196.5,872.5,808.0,348.5,219.5,189.0,161.5,162.0,138.5,1.44,1.56,0.52,0.28,0.16,0.08,0.022,0.009,0.003,0.001,0.001,0.0,0.0,0.0,0.0,0.0,0.0,0.0,0.0,0.0,0.0,560.6040161374877,492.4224466072528,119.77229047477948,112.04504592801948,104.31780138125954,96.59055683449957,92.72693456111958,84.99969001435962,81.13606774097963,73.40882319421966,69.54520092083969,2540.949859369848,11.68,11.675,11.695,11.675,11.675,11.675,11.65,11.585,11.575,11.6,11.605,1035.9610694504593,1122.291158571331,95.39474847856312,51.36640302691861,29.35223030109634,14.67611515054817,4.035931666400747,1.651062954436669,0.5503543181455565,0.1834514393818521,0.1834514393818521,1205.30328657978,1887.568873794817,5246.37796875,30.385087024389705,4648.900623079167,False,True,370.0,0.5129166666666667,0.4870833333333333,4953923.365140239,2412973.505770392,892.8001971350449,0.3513647441104793,19.205,21.37590909090909,1.681424451665313,0.6513410929067984,1.0951808399878993,80.85981020985793,3561.5535297184,83.29097485377447,2355.645976796663,-1920.3917763585364,6163.00236060806,-1886.96460745286,1149.738423874926
2024-06-11,141.0034435121042,3384.0826442905013,51.125,2.09,2.03,2.0619119804400974,5.27,5.15,5.21,285.0,330.0,1.1758228712207044,4.699453449976399,3.0,5260.771917881172,204.0,614.7762459405868,15.695,21.14,63.99207250872432,285.0,330,300,300,320,310,300,325.0,315,300,300,,0.0,0.0,0.0,0.0,0.0,0.0,0.0,0.0,0.0,0.0,10.875,9.5,8.8125,10.25,9.625,9.0625,8.125,9.75,17.5,823.0,354.0,279.0,94.5,71.0,52.5,50.5,44.5,41.0,0.0,0.0,0.0,0.0,0.0,0.0,0.0,0.0,0.0,1.56,1.64,0.76,0.4,0.201,0.101,0.044,0.014,0.006,0.002,0.001,0.0,0.0,0.0,0.0,0.0,0.0,0.0,0.0,0.0,0.0,527.759950843176,550.3782344507406,111.50813818529387,103.81792175872192,96.12770533214992,92.28259711886392,84.59238069229193,76.90216426571993,69.21194783914794,65.36683962586194,57.67662319928995,2549.0388202110225,11.62,11.685,11.685,11.7,11.695,11.7,11.695,11.655,11.44,11.6,11.5,1124.3886120024576,1182.049566464122,139.68366218338224,73.51771693862223,36.94265276165768,18.56322352700212,8.086948863248445,2.573120092851778,1.1027657540793334,0.3675885846931112,0.1837942923465556,2056.66471368489,1835.624503311258,4707.62671875,30.141107863335023,4671.3030801125005,False,True,330.0,0.51125,0.48875,4985895.002857747,2436856.182646724,804.1625402734189,0.315476772616137,21.13,21.39695652173913,2.0619119804400974,0.6346715313309057,1.308636834095457,82.56193915295835,4645.995671940585,88.31395362625426,2587.459651464464,-2673.312266416709,7094.525114401198,-1833.753196520026,528.9236309883419
2024-06-12,140.8929825441834,3381.4315810604016,51.125,1.71,1.6,1.6564339853300736,4.01,4.8,4.404999999999999,335.0,310.0,0.0,4.305671384826301,0.0,4222.922657982703,188.0,474.07730790513455,14.615,20.125,65.3967032967033,335.0,310,315,290,300,270,290,290.0,290,285,270,21.13,10.48,9.1,8.86,8.98,7.93,8.74,9.08,8.62,9.03,6.75,10.125,10.3125,9.6875,9.5,9.75,9.75,9.875,8.875,13.5,959.0,534.0,195.5,123.0,107.5,60.0,45.5,43.5,40.5,1229.0,868.0,492.0,306.5,282.5,203.5,187.0,161.5,146.0,1.04,0.96,0.48,0.2,0.088,0.031,0.011,0.003,0.001,0.001,0.001,0.0,0.0,0.0,0.0,0.0,0.0,0.0,0.0,0.0,0.0,444.8262442821054,474.9839557588584,96.12770533214992,88.43748890557792,80.74727247900593,76.90216426571993,69.21194783914794,65.36683962586194,65.36683962586194,57.67662319928995,53.83151498600396,2547.1989132179256,11.29,11.72,11.79,11.765,11.72,11.71,11.725,11.785,11.77,11.745,11.725,749.5924080016384,691.931453539974,88.22126032634668,36.75885846931112,16.17389772649689,5.697623062743223,2.021737215812111,0.5513828770396667,0.1837942923465556,0.1837942923465556,0.1837942923465556,2156.535044208282,1573.4785962995832,5430.073593750001,30.164738677933933,4667.643618706252,True,False,335.0,0.51125,0.48875,4982296.162773449,2435097.2495555235,815.7575786011004,0.3202567237163815,21.13,21.39695652173913,1.6564339853300736,0.6530742589251617,1.08177439742789,80.80476387224498,3748.845350077568,88.77371559223388,1591.5000040964023,-2631.4226538863004,5795.590952509402,-1572.6682945266994,-565.8453418847635
2024-06-13,146.72589894260045,2853.818734433579,51.125,1.7,2.31,2.005477995110024,3.4,5.01,4.205,300.0,300.0,0.0,4.021290862608024,0.0,4315.01864220055,190.0,442.1097522005502,13.03,10.405,66.07941176470588,300.0,300,305,300,305,345,315,280.0,295,290,290,,0.0,0.0,0.0,0.0,0.0,0.0,0.0,0.0,0.0,0.0,9.5625,11.3125,9.375,11.1875,8.375,10.5,10.1875,10.25,14.6875,786.5,328.0,159.5,98.5,61.5,68.5,48.5,38.5,32.5,0.0,0.0,0.0,0.0,0.0,0.0,0.0,0.0,0.0,1.24,1.16,0.654,0.265,0.102,0.029,0.011,0.005,0.001,0.001,0.001,0.0,0.0,0.0,0.0,0.0,0.0,0.0,0.0,0.0,0.0,535.2993787123642,512.6810951047995,111.50813818529387,103.81792175872192,96.12770533214992,88.43748890557792,80.74727247900593,80.74727247900593,73.05705605243394,65.36683962586194,61.521731412575946,2151.103223654831,11.245,11.725,11.745,11.805,11.8,11.78,11.785,11.74,11.595,11.739999999999998,11.71,893.7447941557997,836.0838396941351,120.20146719464736,48.70548747183723,18.747017819348667,5.330034478050112,2.021737215812111,0.918971461732778,0.1837942923465556,0.1837942923465556,0.1837942923465556,1946.7092870323563,1809.311900047791,4189.410937500001,28.965574793735705,3939.340035543752,False,True,300.0,0.51125,0.48875,4207536.86778451,2056433.6441296795,616.9300932389039,0.28679706601467,21.13,21.39695652173913,2.005477995110024,0.7381985812340438,1.4804410106863144,75.4602857246122,3872.90889,89.75416356544208,1926.304732368403,-2388.713909832147,6124.4356716491,-1809.4170294485505,-20.29942526319365
2024-06-14,140.25545949250008,3366.131027820002,51.16666666666666,2.67,2.05,2.3609543973941367,5.31,4.67,4.99,255.0,270.0,1.1806739727821591,3.81575859091849,3.0,5999.000024953745,188.0,650.3600569537458,15.82,19.64,65.16063684609553,255.0,270,255,270,260,240,245,235.0,240,250,245,,0.0,0.0,0.0,0.0,0.0,0.0,0.0,0.0,0.0,0.0,9.125,11.5625,10.1875,10.3125,10.25,6.8125,6.3125,6.3125,13.75,1089.5,736.5,413.5,187.5,109.5,73.0,53.5,44.5,39.5,1366.5,1011.5,618.5,401.5,280.5,211.0,191.0,174.0,135.0,1.6,1.52,0.76,0.4,0.16,0.088,0.039,0.011,0.005,0.002,0.002,0.0,0.0,0.0,0.0,0.0,0.0,0.0,0.0,0.0,0.0,618.9764138056643,626.5249066569529,146.28979145797285,138.59032874965848,130.89086604134414,119.3416719788726,111.64220927055824,96.24328385392953,80.84435843730078,73.14489572898643,69.29516437482924,2539.894452268378,6.26,11.685,11.755,11.78,11.795,11.845,11.835,11.84,11.865,11.87,11.845,1152.6819051088246,1095.0478098533831,139.61859575630635,73.48347145068756,29.393388580275023,16.16636371915126,7.164638466442037,2.0207954648939075,0.9185433931335945,0.3674173572534377,0.3674173572534377,2831.671544163958,2211.783890356069,6983.18296875,30.30185074704533,4650.310014933332,False,True,270.0,0.5116666666666666,0.4883333333333334,4963963.098895853,2424068.6466274755,654.4985345894185,0.2576872964169382,19.205,21.39695652173913,2.3609543973941367,0.6475872036644142,1.5289238561876712,81.85231281036526,5348.639968,89.15885890567637,2517.2303465076043,-3481.769678446141,8211.045837981377,-2212.045813027632,-314.1792749847908
2024-06-15,141.48141136711794,3395.553872810831,51.125,1.7,2.09,1.896433985330073,4.76,4.63,4.695,240.0,235.0,0.0,3.556491784618767,0.0,4854.972177198105,176.0,552.8588562154034,15.435,19.82,64.10730405149565,240.0,235,215,220,220,225,220,195.0,210,220,210,,0.0,0.0,0.0,0.0,0.0,0.0,0.0,0.0,0.0,0.0,10.0625,8.5,9.5625,9.8125,9.9375,8.6875,10.375,8.0,13.0,1074.5,786.0,557.0,341.5,93.0,61.0,48.5,40.5,39.5,0.0,0.0,0.0,0.0,0.0,0.0,0.0,0.0,0.0,1.4,1.56,0.68,0.4,0.12,0.091,0.073,0.024,0.009,0.005,0.001,0.0,0.0,0.0,0.0,0.0,0.0,0.0,0.0,0.0,0.0,542.8388065815524,490.0628114972348,107.66302997200792,96.12770533214992,88.43748890557792,80.74727247900593,76.90216426571993,69.21194783914794,65.36683962586194,57.67662319928995,57.67662319928995,2558.1175700168837,11.155,11.675,11.760000000000002,11.765,11.765,11.785,11.78,11.77,6.79,11.8,11.805,1009.0667030791286,1124.3886120024576,124.9801187956578,73.51771693862223,22.05531508158667,16.725280603536557,13.416983341298556,4.411063016317334,1.654148631119,0.918971461732778,0.1837942923465556,1909.9871134525663,1732.7113128968383,7386.13875,30.039281902355643,4687.137677181251,True,False,240.0,0.51125,0.48875,5003652.948688281,2445535.378671397,586.9284908811353,0.2294376528117359,21.3,21.41875,1.896433985330073,0.6451873742608798,1.2235552634542055,81.88457665351724,4302.113320982701,88.61252266672167,2391.318707243804,-2463.6534699543013,6586.875989808613,-1731.903812610508,480.52409350490575
2024-06-16,140.42828872701548,3370.278929448372,51.083333333333336,1.81,1.79,1.8009575856443722,3.69,4.79,4.24,300.0,290.0,1.1820588525825642,3.4066446875670606,3.0,4570.730759410931,152.5,459.26034541092986,13.765,21.05,65.54630947849257,300.0,290,260,250,225,235,220,235.0,220,240,230,21.3,10.25,9.03,8.74,8.56,7.93,8.82,8.75,9.13,9.07,8.43,8.575,12.375,8.875,11.125,12.5,10.0,7.5625,8.5,12.6875,829.5,575.0,429.0,208.0,108.0,65.5,46.5,40.5,31.0,0.0,0.0,0.0,0.0,0.0,0.0,0.0,0.0,0.0,1.4,1.48,0.52,0.24,0.08,0.021,0.005,0.001,0.001,0.001,0.001,0.0,0.0,0.0,0.0,0.0,0.0,0.0,0.0,0.0,0.0,489.4740434050685,436.7614541152919,96.0122162063788,80.6502616133582,72.96928431684789,72.96928431684789,65.2883070203376,61.44781837208244,61.44781837208244,57.60732972382728,53.76684107557214,2536.595251556404,11.235,11.15,11.155,11.15,11.165,11.195,11.2,11.185,11.18,11.205,11.23,1009.5363756312844,1067.2241685245006,95.61751672050592,44.13116156331043,14.710387187770143,3.861476636789663,0.919399199235634,0.1838798398471268,0.1838798398471268,0.1838798398471268,0.1838798398471268,1874.9773098970625,1548.394658537695,5978.266218749999,30.264557366085658,4648.457213441668,True,False,300.0,0.5108333333333334,0.4891666666666666,4965602.450028849,2429007.198472445,728.7021595417335,0.2872756933115823,21.3,21.4388,1.8009575856443722,0.6531033704033041,1.1762114691377368,80.25319234849829,4111.470414000001,89.95214617563433,2236.736004822785,-2333.9947545881464,6119.368318668473,-1548.6375592575423,362.0015956455686
2024-06-17,140.32490782980926,3367.7977879154223,51.125,2.09,2.08,2.085955990220049,5.67,5.85,5.76,250.0,275.0,0.0,3.204329783961162,0.0,5296.506862686064,204.0,649.9047271860636,13.03,19.535,66.73224400456795,250.0,275,250,265,255,265,280,285.0,270,265,265,20.0,9.86,9.36,8.94,8.82,8.44,8.52,8.6,8.56,8.51,8.48,9.625,11.25,10.625,9.3125,11.125,10.125,8.625,8.3125,14.25,777.0,603.0,261.0,235.0,115.5,83.5,53.5,37.0,35.0,1192.0,1026.0,704.0,479.5,301.0,208.5,151.0,143.0,130.5,1.36,1.44,0.72,0.36,0.12,0.068,0.018,0.006,0.003,0.001,0.001,0.0,0.0,0.0,0.0,0.0,0.0,0.0,0.0,0.0,0.0,520.2205229739877,550.3782344507406,119.1983546118659,107.66302997200792,105.74047586536491,103.81792175872192,94.20515122550692,73.05705605243394,69.21194783914794,57.67662319928995,53.83151498600396,2537.96317231579,11.325,11.33,11.335,11.355,11.36,11.4,11.4,11.385000000000002,11.42,11.44,11.37,980.2362258482964,1037.897180309961,132.33189048952002,66.16594524476001,22.05531508158667,12.49801187956578,3.308297262238,1.1027657540793334,0.5513828770396667,0.1837942923465556,0.1837942923465556,2390.3842699777338,1855.0008329350717,5768.625937499998,30.286854028470422,4648.823871493752,False,True,275.0,0.51125,0.48875,4964231.1438939655,2426267.971578176,667.2236921839983,0.2628973105134474,20.0,21.459230769230768,2.085955990220049,0.6720452785325852,1.4018568744541473,78.69855582163899,4646.6021355,87.72955942406782,2256.51460333174,-3039.992259354324,7151.804433430609,-1855.2975707445448,-133.57292883652008
2024-06-18,142.6673978080121,3424.0175473922905,51.04166666666666,1.99,2.69,2.340959183673469,3.37,7.47,5.42,265.0,300.0,0.0,3.0222834969734023,0.0,6028.702149991836,186.0,556.1624499918368,13.855,16.61,66.79839326702371,265.0,300,280,270,260,320,275,265.0,280,265,265,21.36,10.27,9.11,8.43,8.86,7.89,8.93,8.72,9.15,9.07,8.13,9.5,9.5,7.6875,7.375,8.25,9.0,9.0625,11.6875,19.125,1017.5,609.5,312.5,185.0,158.0,81.5,59.5,46.5,36.0,0.0,0.0,0.0,0.0,0.0,0.0,0.0,0.0,0.0,2.32,2.4,1.12,0.44,0.28,0.12,0.044,0.018,0.003,0.001,0.001,0.0,0.0,0.0,0.0,0.0,0.0,0.0,0.0,0.0,0.0,526.492325184764,541.5349630471859,126.58379761227972,118.91205230244456,107.40443433769188,95.89681637293916,88.22507106310404,80.5533257532689,69.0457077885162,57.5380898237635,49.86634451392837,2574.2575923701256,11.01,10.98,10.56,11.085,11.105,11.13,11.135,11.185,11.2,11.18,11.23,1673.7237066515063,1731.4383172256964,206.0411597498579,80.94474133030131,51.51028993746448,22.07583854462763,8.09447413303013,3.3113757816941445,0.5518959636156908,0.1839653212052302,0.1839653212052302,1694.706839680218,1862.0529277998864,5873.008593749998,29.789566959924763,4718.7241825,False,True,300.0,0.5104166666666666,0.4895833333333333,5043443.446276165,2469185.853906039,740.7557561718118,0.2877551020408164,21.36,21.47703703703704,2.340959183673469,0.6867783553843079,1.607720098185057,78.47936831069973,5472.539699999998,90.77475655365409,3778.059729960204,-2250.6424200316314,7890.981947432146,-1862.2797974403104,2083.5797599204093
2024-06-19,140.58667883167723,3374.0802919602534,51.25,2.39,2.73,2.5609512195121957,5.41,4.77,5.09,300.0,320.0,1.175066775127941,2.92379282081761,3.0,6538.22729155122,200.0,640.6901075512195,11.435,19.745,67.67815052950075,300.0,320,295,315,290,290,285,265.0,240,280,250,21.33,10.08,9.43,9.12,8.74,7.95,8.86,8.89,8.67,8.7,8.22,10.8125,8.4375,8.5,7.375,8.9375,7.3125,7.625,9.25,16.3125,1084.5,600.5,313.0,134.0,115.0,85.5,59.5,45.0,43.5,1431.5,935.0,622.0,296.0,230.0,188.5,165.5,118.5,101.0,1.92,1.96,0.76,0.442,0.129,0.066,0.021,0.002,0.001,0.001,0.001,0.0,0.0,0.0,0.0,0.0,0.0,0.0,0.0,0.0,0.0,612.8981544771018,484.2652084757348,96.47470950102527,88.75673274094326,84.89774436090225,77.17976760082024,69.4617908407382,65.6028024606972,61.743814080656186,57.88482570061517,50.16684894053315,2552.0981165915864,10.74,10.74,10.785,10.845,10.93,10.985,11.135000000000002,11.155,10.65,11.175,11.22,1381.9275461380726,1410.7177033492824,139.48831168831168,81.12346548188654,23.67630553656869,12.11345864661654,3.854282296650718,0.3670745044429255,0.1835372522214627,0.1835372522214627,0.1835372522214627,2843.955495453608,1749.3323991797672,6036.9178125,30.230460206606597,4668.883604000001,False,True,320.0,0.5125,0.4875,4979703.642129925,2427605.525538339,776.8337681722684,0.3043902439024391,21.33,21.491785714285715,2.5609512195121957,0.6845985906777062,1.753223595672402,76.94201222392067,5897.537184000001,90.20085905580054,3053.818759398496,-3484.408532152725,8287.796761583091,-1749.5694700318709,210.10033479698984
2024-06-20,133.25210167187916,2215.3161902949914,51.1,3.06,3.09,3.077392367906067,7.14,7.16,7.15,250.0,260.0,0.0,2.825313269928137,0.0,5136.221716401664,150.0,493.9573240606653,12.97,20.135,66.35167630057803,250.0,260,270,270,240,280,260,240.0,230,240,230,21.38,10.3,9.15,8.41,8.84,7.87,8.91,8.72,9.1,9.07,8.13,8.6875,10.8125,9.0,9.0,9.3125,9.375,8.5,7.125,14.8125,1129.0,643.5,328.5,245.5,127.5,84.5,70.5,58.5,45.0,0.0,0.0,0.0,0.0,0.0,0.0,0.0,0.0,0.0,2.64,2.52,1.24,0.4,0.286,0.143,0.066,0.011,0.005,0.001,0.001,0.0,0.0,0.0,0.0,0.0,0.0,0.0,0.0,0.0,0.0,806.1371703161689,836.2731392999509,161.37811390815264,134.4817615901272,126.7970894992628,115.27008136296618,99.90073718123736,92.21606509037296,80.68905695407632,76.84672090864413,61.4773767269153,1667.7200041254714,10.32,10.29,10.33,10.64,10.8,10.86,10.9,10.94,10.98,10.99,11.02,1903.3429803964395,1816.8273903784195,227.96857969748265,73.53825151531699,52.57984983345164,26.28992491672582,12.133811500027305,2.022301916671217,0.9192281439414624,0.1838456287882924,0.1838456287882924,524.2614017269321,2591.467312837875,6526.5178125,31.8944312823315,3056.47174775,False,True,260.0,0.511,0.489,3263639.929795443,1595919.9256699716,414.9391806741926,0.2488062622309197,21.38,21.507241379310347,3.077392367906067,0.6671415008887885,2.0530561631485567,78.9541899761159,4642.264392340999,90.38286601835556,4115.990009556054,-1020.2317068456096,7725.676048181527,-2589.4543317798634,3589.71562677111
2024-06-21,160.937447711345,3245.5718621787914,51.16666666666666,2.86,3.05,2.955954397394137,5.44,8.51,6.975,245.0,250.0,0.0,2.692207003765751,0.0,7241.84470297329,192.0,737.3134749732898,12.54,18.655,66.68044216344256,245.0,250,255,255,220,230,255,245.0,235,225,215,21.36,10.27,9.11,8.43,8.86,7.89,8.93,6.72,9.15,9.07,8.13,10.6875,11.8125,9.6875,8.625,10.75,6.5625,6.8125,5.5625,13.875,1317.5,876.0,452.5,163.0,115.0,86.0,71.0,52.5,44.5,1663.0,1137.0,692.0,333.0,251.0,206.0,159.0,132.5,115.5,2.44,2.32,1.2,0.36,0.144,0.061,0.011,0.005,0.002,0.001,0.001,0.0,0.0,0.0,0.0,0.0,0.0,0.0,0.0,0.0,0.0,626.5249066569529,649.1703852108186,130.89086604134414,119.3416719788726,107.79247791640108,103.94274656224388,96.24328385392953,88.54382114561515,80.84435843730078,73.14489572898643,57.745970312357706,2449.126588144285,11.59,11.655,11.66,11.655,11.66,11.695,11.7,11.685,11.69,11.7,11.65,1757.8399052909574,1671.3887624077954,220.4504143520627,66.1351243056188,26.45404972224752,11.206229396229851,2.0207954648939075,0.9185433931335945,0.3674173572534377,0.1837086786267188,0.1837086786267188,2747.6198725092686,2134.1853838448237,8520.004218749998,26.4077755701876,4483.7575276,False,True,250.0,0.5116666666666666,0.4883333333333334,4786566.621780363,2337440.0336360773,584.3600084090193,0.2385993485342019,21.36,21.521666666666665,2.955954397394137,0.6812785790749497,2.013828411667027,77.92771546753703,6504.531228,89.81870634880404,3757.148659047446,-3484.696043925844,9376.267390374827,-2134.4226874015376,1009.766090094892
2024-06-22,140.095787327568,3362.298895861632,51.125,3.25,3.07,3.160955990220049,8.01,6.29,7.15,255.0,260.0,0.0,2.5670680542833235,0.0,8012.96337704401,162.0,864.3169570440095,14.61,19.435,65.57114503816794,255.0,260,245,245,245,255,245,235.0,230,220,190,21.3,10.6,8.74,8.53,8.8,7.89,8.72,8.2,8.84,8.94,8.68,10.25,10.1875,10.1875,9.0625,10.625,9.25,7.1875,7.9375,14.875,1348.5,935.0,563.0,333.5,145.0,120.5,61.5,67.0,47.0,0.0,0.0,0.0,0.0,0.0,0.0,0.0,0.0,0.0,2.12,2.28,1.0,0.36,0.12,0.069,0.021,0.009,0.003,0.001,0.001,0.0,0.0,0.0,0.0,0.0,0.0,0.0,0.0,0.0,0.0,889.6524885642108,769.0216426571992,188.41030245101385,173.02986959786986,149.95922031815388,134.57878746500987,119.1983546118659,107.66302997200792,96.12770533214992,76.90216426571993,73.05705605243394,2534.2143278123744,11.46,11.765,11.81,11.785,11.815,11.825,11.785,11.72,11.71,11.705,11.765,1528.015293234109,1643.337202157438,183.7942923465556,66.16594524476001,22.05531508158667,12.681806171912337,3.859680139277668,1.654148631119,0.5513828770396667,0.1837942923465556,0.1837942923465556,3686.4244340753007,2777.600621287635,9290.5584375,30.336386846970427,4641.233338375,False,True,260.0,0.51125,0.48875,4956898.440708801,2422684.1128964266,629.8978693530709,0.2485574572127139,21.3,21.521666666666665,3.160955990220049,0.6582381301047571,2.080661760345876,80.52655268716597,7148.64642,89.21351669321048,3462.482654468492,-4550.480722575518,10790.824666875436,-2777.861289831427,-223.68111106301603
