Repository: epaki/jupyter

File: leachit/shanta/site_leaching_data_for_kinetic.csv (part 2 of 16)
lved_Gold_Profile_Au_Grams_Per_Day_Per_Tank_Cil_Tank_04,Undissolved_Gold_Profile_Au_Grams_Per_Day_Per_Tank_Cil_Tank_05,Undissolved_Gold_Profile_Au_Grams_Per_Day_Per_Tank_Cil_Tank_06,Undissolved_Gold_Profile_Au_Grams_Per_Day_Per_Tank_Cil_Tank_07,Undissolved_Gold_Profile_Au_Grams_Per_Day_Per_Tank_Cil_Tank_08,Undissolved_Gold_Profile_Au_Grams_Per_Day_Per_Tank_Cil_Tank_09,Leach_Feed_Dry_t,Ph_Leach_Tank_01,Ph_Leach_Tank_02,Ph_Cil_Tank_01,Ph_Cil_Tank_02,Ph_Cil_Tank_03,Ph_Cil_Tank_04,Ph_Cil_Tank_05,Ph_Cil_Tank_06,Ph_Cil_Tank_07,Ph_Cil_Tank_08,Ph_Cil_Tank_09,Dissolved_Au_Metal_Profile_G_Leach_Tank_01,Dissolved_Au_Metal_Profile_G_Leach_Tank_02,Dissolved_Au_Metal_Profile_G_Cil_Tank_01,Dissolved_Au_Metal_Profile_G_Cil_Tank_02,Dissolved_Au_Metal_Profile_G_Cil_Tank_03,Dissolved_Au_Metal_Profile_G_Cil_Tank_04,Dissolved_Au_Metal_Profile_G_Cil_Tank_05,Dissolved_Au_Metal_Profile_G_Cil_Tank_06,Dissolved_Au_Metal_Profile_G_Cil_Tank_07,Dissolved_Au_Metal_Profile_G_Cil_Tank_08,Dissolved_Au_Metal_Profile_G_Cil_Tank_09,Au_on_Carbon_g,Undissolved_Au_g,Total_Au_Grams,Residence_Time,Tonnes_Processed,Leach_Cn_Adds_To_Tank_1,Leach_Cn_Adds_To_Tank_2,CN_Concentration_PL_01,Solids_Fraction,Liquid_Fraction,Slurry_Mass_Kg,Solution_Mass_Kg,NaCN_Used_Kg,CN_Kg_T,Dissolved_Oxygen_Profile_Ppm_Leach_Tank_01_Imputed,Dissolved_Oxygen_PL_01,Leach_Feed_Grade_Au_Gt,Fines_Fraction,Grade_x_Fines,Particle_Size,Au_Recovery_g,Au_Recovery_pct,Total_Au_in_Solution_g,Au_Residual_g,Au_Accounted_g,Au_Unaccounted_g,Au_Inventory_g
2024-06-23,141.1098022238308,3386.635253371939,51.16666666666666,2.92,3.09,3.006908794788274,5.5,6.79,6.145,255.0,285.0,0.0,2.4521255330636285,0.0,7686.859237469708,187.5,731.0135927348537,14.46,20.085,65.4165651021953,255.0,285,295,290,260,265,255,260.0,245,250,235,,0.0,0.0,0.0,0.0,0.0,0.0,0.0,0.0,0.0,0.0,12.5625,9.1875,9.0,10.3125,8.75,8.0,8.1875,8.0,19.5,1539.5,826.5,510.0,360.5,189.5,107.0,93.0,66.5,60.5,0.0,0.0,0.0,0.0,0.0,0.0,0.0,0.0,0.0,2.84,2.56,1.2,0.56,0.32,0.08,0.021,0.009,0.001,0.001,0.001,0.0,0.0,0.0,0.0,0.0,0.0,0.0,0.0,0.0,0.0,785.0432565340133,475.55504963118113,142.44006010381568,134.7405973955013,119.3416719788726,111.64220927055824,100.0930152080867,92.39355249977233,84.69408979145797,76.99462708314361,59.6708359894363,2554.776390063708,11.295000000000002,11.73,11.91,11.87,11.84,11.83,11.835,11.885000000000002,11.8,11.795,11.8,2046.0103815681637,1844.2910481741192,220.4504143520627,102.8768600309626,58.786777160550045,14.696694290137511,3.857882251161097,1.65337810764047,0.1837086786267188,0.1837086786267188,0.1837086786267188,2660.69376286117,2182.6089654858392,10258.24359375,30.11838960172715,4678.636602533334,False,True,285.0,0.5116666666666666,0.4883333333333334,4993048.319342752,2438271.9292790443,694.9074998445276,0.2720032573289903,21.3,21.521666666666665,3.006908794788274,0.6544171755946091,1.9677727607559323,80.63990141479623,6955.845644734854,90.49008743165848,4293.174561970674,-3393.684675499034,9867.490883052538,-2180.63164558283,1630.5034792064944
2024-06-24,140.4149649506475,3369.9591588155395,51.125,2.86,2.73,2.795955990220049,5.56,5.01,5.285,270.0,280.0,2.3615014804252783,2.4482644248461582,6.0,7103.843076269925,248.0,675.7293842699266,14.64,19.6,64.56788154897494,270.0,280,295,270,295,285,275,280.0,265,275,265,,0.0,0.0,0.0,0.0,0.0,0.0,0.0,0.0,0.0,0.0,10.5625,7.5625,7.8125,8.8125,7.9375,9.25,8.4375,9.0625,20.3125,1546.5,814.0,578.0,378.0,186.0,118.0,106.0,81.5,62.5,1846.5,1176.5,947.5,615.5,358.5,308.0,278.0,203.5,140.0,2.28,2.16,0.88,0.26,0.24,0.08,0.02,0.003,0.001,0.001,0.001,0.0,0.0,0.0,0.0,0.0,0.0,0.0,0.0,0.0,0.0,633.3119410118111,618.2330852734347,126.88857103843787,119.1983546118659,111.50813818529387,103.81792175872192,96.12770533214992,88.43748890557792,80.74727247900593,69.21194783914794,55.754069092646944,2539.8876673452573,11.58,11.885,11.87,11.87,11.925,11.925,11.915,11.895,11.85,11.82,12.335,1643.337202157438,1556.8457704649416,161.73897726496892,47.78651601010445,44.11063016317334,14.703543387724446,3.675885846931112,0.5513828770396667,0.1837942923465556,0.1837942923465556,0.1837942923465556,2955.0426151041443,2103.236495528094,9131.01609375,30.26742912690092,4651.807373850001,False,True,280.0,0.51125,0.48875,4967995.437350137,2428107.77000488,679.8701756013663,0.267677261613692,19.205,21.521666666666665,2.795955990220049,0.6534689392867039,1.8270703952214007,80.91858617053502,6428.113691999999,90.48783345838297,3473.3012910493617,-3630.541785220564,9207.309785951527,-2103.466709681602,518.4888900987246
2024-06-25,139.99059703029258,3359.774328727022,51.29166666666666,2.94,3.38,3.1623740861088545,6.46,7.14,6.8,380.0,480.0,0.0,2.3480462020934065,0.0,8049.109488358855,246.0,792.6606532153128,19.525,20.84,63.24116376042457,380.0,480,475,445,415,435,395,370.0,370,330,330,,0.0,0.0,0.0,0.0,0.0,0.0,0.0,0.0,0.0,0.0,11.9375,8.375,6.875,6.75,9.0,8.4375,9.25,13.375,12.375,1765.0,1605.5,589.0,304.0,149.0,125.5,100.0,80.0,66.5,0.0,0.0,0.0,0.0,0.0,0.0,0.0,0.0,0.0,2.36,2.52,1.081,0.931,0.412,0.048,0.016,0.01,0.008,0.001,0.001,0.0,0.0,0.0,0.0,0.0,0.0,0.0,0.0,0.0,0.0,674.2399653545461,613.634125772115,197.0447359423791,169.99938002871923,158.40851320857928,135.22677956829938,123.63591274815944,115.90866820139948,88.8633122877396,73.40882319421966,61.81795637407972,2543.3634886303403,11.96,12.260000000000002,12.29,12.225,12.23,12.19,12.165,12.135,12.16,12.145,12.12,1697.825086043808,1812.931871538304,198.31100597178212,170.79329006450436,75.58199302532307,8.805669090328903,2.9352230301096345,1.834514393818521,1.4676115150548172,0.1834514393818521,0.1834514393818521,3283.770938972798,2412.188172680236,11687.91703125,30.35918190334128,4652.867473495835,False,True,480.0,0.5129166666666667,0.4870833333333333,4958629.059880436,2415265.571250096,1159.327474200046,0.4558245329000813,19.205,21.520344827586207,3.1623740861088545,0.6103996274455381,1.9303119640042687,86.12840070650117,7256.448835143542,90.15219442148587,3970.853167551797,-4078.256320807058,10459.472932420143,-2410.3634440612886,685.2574999600511
2024-06-26,138.5932832874898,3326.238798899756,51.125,2.58,2.68,2.631433985330073,6.34,5.12,5.73,360.0,535.0,1.19627062632244,2.303394124905283,3.0,6599.093701948348,532.0,768.4732331983497,18.355,21.67,60.16468571428571,360.0,535,540,560,575,555,575,595.0,565,610,575,,0.0,0.0,0.0,0.0,0.0,0.0,0.0,0.0,0.0,0.0,12.6875,10.5,8.3125,8.8125,8.3125,8.125,8.4375,7.5,13.125,1310.5,864.5,489.5,290.0,202.5,101.5,89.5,82.5,66.0,1589.0,1238.5,906.0,646.0,482.0,299.5,265.5,218.5,192.5,1.88,1.64,1.122,0.765,0.563,0.214,0.04,0.001,0.001,0.001,0.001,0.0,0.0,0.0,0.0,0.0,0.0,0.0,0.0,0.0,0.0,459.9051000204819,663.4696524885641,134.57878746500987,123.04346282515188,115.3532463985799,115.3532463985799,107.66302997200792,111.50813818529387,103.81792175872192,76.90216426571993,69.21194783914794,2506.427141729225,12.095,11.93,12.04,11.93,11.97,11.995,11.965,11.97,11.945,11.915,11.915,1355.0324298491155,1182.049566464122,206.2171960128354,140.60263364511502,103.47618659111076,39.331978562162895,7.351771693862223,0.1837942923465556,0.1837942923465556,0.1837942923465556,0.1837942923465556,2796.2403442848745,2080.806697617259,9454.6190625,30.66526673723465,4591.456882031251,False,True,535.0,0.51125,0.48875,4902546.976487483,2396119.834758257,1281.924111595668,0.5114547677261616,19.205,21.50103448275862,2.631433985330073,0.6005077796716457,1.580196579883072,86.41841946091398,5830.620468749999,88.35486707861926,3034.79693998771,-3564.296761960637,8680.317215088193,-2081.2235131398447,238.9734112254229
2024-06-27,139.1240239133492,3338.9765739203804,51.208333333333336,1.9,2.02,1.9614292107404396,3.2,4.18,3.69,445.0,540.0,0.0,2.21691212584299,0.0,4949.574818416436,348.0,836.346102416436,16.75,21.04,62.35821592649311,445.0,540,525,485,500,470,465,465.0,460,480,425,,0.0,0.0,0.0,0.0,0.0,0.0,0.0,0.0,0.0,0.0,12.25,10.8125,7.5625,8.5625,8.6875,8.0,8.1875,9.375,16.875,895.0,557.5,317.0,207.0,165.0,106.0,86.5,81.0,71.5,0.0,0.0,0.0,0.0,0.0,0.0,0.0,0.0,0.0,1.76,1.56,0.881,0.722,0.486,0.24,0.01,0.006,0.001,0.001,0.001,0.0,0.0,0.0,0.0,0.0,0.0,0.0,0.0,0.0,0.0,649.9505773566858,740.6413555925025,119.4851003256884,107.9220261006218,115.6307422506662,115.6307422506662,100.21330995057735,80.94151957546633,69.37844535039972,69.37844535039972,61.669729200355306,2521.614466082565,11.93,11.855,11.785,11.84,11.81,11.760000000000002,11.695,11.695,11.69,11.8,11.739999999999998,1267.3587355091447,1123.3406973831054,161.77186177602664,132.57580499692534,89.24077732480016,44.069519666567984,1.8362299861069995,1.1017379916641996,0.1836229986106999,0.1836229986106999,0.1836229986106999,1291.9892645625805,2230.841993304029,6659.850937499999,30.5482826075174,4616.552485516666,False,True,540.0,0.5120833333333333,0.4879166666666666,4924226.784864244,2402612.318781679,1297.4106521421068,0.5145158665581774,19.205,21.471379310344822,1.9614292107404396,0.6226592790455984,1.2213020982586191,84.03705166851856,4113.228716,83.10266774219576,2821.846233630173,-2127.7285847862627,7181.023593913219,-2231.448775496783,1530.4637512603465
2024-06-28,135.52882689270152,3252.6918454248366,51.0,2.38,2.33,2.3574019607843137,5.44,5.98,5.710000000000001,410.0,420.0,1.2277412807809318,2.1822113703658297,3.0,5760.338919169119,332.0,796.4889413176471,18.355,21.675,59.67022861647615,410.0,420,450,410,360,380,380,395.0,385,370,370,,0.0,0.0,0.0,0.0,0.0,0.0,0.0,0.0,0.0,0.0,12.125,10.625,9.8125,10.3125,10.25,9.6875,6.25,9.5,12.75,1094.0,512.0,310.5,219.5,119.0,105.5,87.0,73.5,58.0,1396.5,966.5,638.0,503.5,390.0,327.5,232.5,190.5,157.5,1.52,1.76,0.925,0.746,0.403,0.071,0.04,0.003,0.001,0.001,0.001,0.0,0.0,0.0,0.0,0.0,0.0,0.0,0.0,0.0,0.0,593.4697217675941,563.4206219312603,137.92536824877251,126.4315875613748,99.6127659574468,80.45646481178396,84.28772504091654,88.11898527004911,80.45646481178396,72.79394435351882,65.13142389525369,2441.021852011811,11.775,11.66,11.825,11.765,11.725,11.74,11.71,11.725,11.72,11.725,11.705,1097.08674304419,1270.3109656301149,170.24693126022916,137.30184942716858,74.17244680851064,13.067602291325697,7.362029459901801,0.5521522094926351,0.184050736497545,0.184050736497545,0.184050736497545,2190.4847260057354,1992.105073649754,7200.79359375,31.35864227146845,4478.95667115,False,True,420.0,0.51,0.49,4786317.356885904,2345295.5048740925,985.0241120471188,0.4035294117647058,19.205,21.439310344827582,2.3574019607843137,0.5984964071247398,1.4108966036782289,86.60034235264499,4963.849977851472,86.17288058056602,2770.6528723404267,-2989.686046828692,7749.731613313563,-1989.392694144444,577.455766829382
2024-06-29,140.87569840773946,3381.016761785748,51.125,1.9,2.08,1.991433985330073,3.86,5.12,4.49,290.0,495.0,0.0,2.1051696382119447,0.0,5076.35083025379,334.0,819.3651862537898,19.96,19.03,60.23395494131011,290.0,495,565,545,555,535,535,505.0,495,505,480,,0.0,0.0,0.0,0.0,0.0,0.0,0.0,0.0,0.0,0.0,11.25,10.25,8.4375,9.5,9.5625,9.4375,8.9375,7.9375,12.1875,1086.0,517.5,252.0,220.0,133.0,99.5,83.0,66.5,57.0,0.0,0.0,0.0,0.0,0.0,0.0,0.0,0.0,0.0,1.76,1.88,0.766,0.685,0.363,0.16,0.041,0.009,0.001,0.001,0.001,0.0,0.0,0.0,0.0,0.0,0.0,0.0,0.0,0.0,0.0,520.2205229739877,459.9051000204819,99.97281354543593,92.28259711886392,96.12770533214992,88.43748890557792,80.74727247900593,76.90216426571993,76.90216426571993,69.21194783914794,65.36683962586194,2547.2576572299577,11.91,11.74,11.615,11.555,11.555,11.55,11.545,11.54,11.53,11.52,11.53,1268.540998156619,1355.0324298491155,140.78642793746158,125.89909025739058,66.71732812179967,29.40708677544889,7.535565986208779,1.654148631119,0.1837942923465556,0.1837942923465556,0.1837942923465556,1261.4485590942113,1726.076616371953,6607.894687499999,30.168439610493618,4667.071012550001,False,True,495.0,0.51125,0.48875,4982411.06548647,2435153.4082565126,1205.4009370869735,0.4732151589242054,21.87,21.455,1.991433985330073,0.6070505350944521,1.2089010663998982,87.1319103555111,4256.985644,83.85916943780606,2996.124458592203,-2080.226371661587,6803.014820312157,-1726.6639900583668,1735.263273184406
2024-06-30,131.9109724835047,2929.522847237833,51.22727272727273,1.94,1.93,1.9392843833185447,3.96,5.1,4.529999999999999,265.0,275.0,0.0,2.0425050130732414,0.0,4295.931079479238,258.0,700.9562084930791,18.605,23.41,59.67908123370982,265.0,275,280,255,245,255,280,280.0,275,285,275,21.87,10.92,9.07,9.12,8.79,8.22,8.85,9.01,9.22,9.17,8.76,11.125,10.625,10.25,8.3125,9.375,9.1875,8.75,9.0,16.25,999.0,511.0,383.0,205.5,129.0,96.0,77.0,69.5,64.0,0.0,0.0,0.0,0.0,0.0,0.0,0.0,0.0,0.0,1.56,1.68,0.763,0.444,0.281,0.08,0.04,0.01,0.001,0.001,0.001,0.0,0.0,0.0,0.0,0.0,0.0,0.0,0.0,0.0,0.0,461.2631395840063,491.5099028354165,104.12448249297978,96.41155786387016,96.41155786387016,92.55509554931535,84.84217092020575,88.69863323476055,80.98570860565093,69.41632166198652,61.7033970328769,2210.3206151049144,12.205,11.95,11.905,11.84,11.85,11.86,11.81,11.79,11.795,11.755,11.73,1123.102308590741,1209.4947938669516,140.07461581471634,81.51130985810491,51.5871127705574,14.68672249695584,7.34336124847792,1.83584031211948,0.183584031211948,0.183584031211948,0.183584031211948,960.0024401896926,1727.921967644939,6785.000156249999,32.21869962736767,4051.929578118183,False,True,275.0,0.5122727272727272,0.4877272727272728,4314734.119991847,2104413.504886933,578.7137138439066,0.2618234250221828,21.87,21.455,1.9392843833185447,0.5868491116661688,1.1380673176185625,87.25634721349047,3594.974870986159,83.68325293109567,2630.1868170522603,-1665.744262426978,6019.067433379972,-1723.1363539007334,1665.398763118361
2024-07-01,145.71571619425552,3497.1771886621323,49.0,2.02,1.93,1.979683673469388,5.82,4.9,5.36,270.0,290.0,1.6140865855765705,1.6140865855765705,4.0,4906.01604934898,170.0,772.1053561163267,15.215,21.2,63.585,270.0,290,275,285,265,265,255,260.0,250,245,230,21.74,10.36,9.11,8.95,8.89,8.14,8.9,9.15,9.19,9.31,7.77,11.5,9.6875,8.125,9.0,8.125,7.875,8.3125,10.75,16.125,922.0,643.0,300.5,163.0,116.5,105.0,86.5,77.0,64.0,1297.5,1098.5,695.0,449.5,332.0,294.5,239.5,222.5,194.5,1.44,1.6,0.721,0.528,0.283,0.08,0.04,0.01,0.001,0.001,0.001,0.0,0.0,0.0,0.0,0.0,0.0,0.0,0.0,0.0,0.0,467.69148366363146,425.1740760578467,93.96347080878414,90.34949116229244,86.73551151580074,75.89357257632564,75.89357257632564,68.66561328334225,65.05163363685055,65.05163363685055,57.82367434386716,2472.3187449551315,11.74,11.895,11.875,11.89,11.85,11.63,11.815,11.85,11.775,11.815,11.82,1062.0674879485805,1180.074986609534,135.6016791644349,99.30331012319228,53.22506963042313,15.045956079271557,7.522978039635778,1.8807445099089448,0.1880744509908944,0.1880744509908944,0.1880744509908944,1572.703808605957,1572.293733261917,6398.67515625,29.166380339745025,4626.765420600002,False,True,290.0,0.49,0.51,5045548.459092105,2573229.714136973,746.2366170997223,0.3018367346938775,21.74,21.439310344827582,1.979683673469388,0.63585,1.2587818637755102,82.26875,4133.910693232654,84.26207031632555,2555.2864354579533,-2350.729613891027,6472.389333442154,-1566.3732840931734,976.662177683253
2024-07-02,144.12186741565316,3170.68108314437,49.0,2.13,1.93,2.0513367346938773,5.19,4.57,4.880000000000001,240.0,285.0,0.0,0.8465607032278173,0.0,4608.982350908163,177.5,700.0216788469389,20.08,21.25,58.67,240.0,285,285,290,295,290,270,275.0,315,245,240,21.86,11.37,9.39,9.05,9.31,8.26,9.04,9.12,9.3,9.23,8.33,11.3125,9.8125,8.625,7.875,8.625,9.25,10.375,8.5625,17.125,712.5,314.0,265.5,178.0,109.0,98.0,71.5,59.265,52.0,0.0,0.0,0.0,0.0,0.0,0.0,0.0,0.0,0.0,1.8,1.64,0.802,0.684,0.24,0.08,0.01,0.001,0.001,0.001,0.001,0.0,0.0,0.0,0.0,0.0,0.0,0.0,0.0,0.0,0.0,481.86395286555967,418.0878414568826,101.19143010176754,90.34949116229244,83.12153186930905,79.50755222281735,86.73551151580074,75.89357257632564,68.66561328334225,65.05163363685055,65.05163363685055,2223.4489798090844,11.91,11.91,11.89,11.885,11.89,11.83,11.845,11.845,11.79,11.405,11.835,1327.5843599357256,1209.5768612747722,150.83570969469736,128.64292447777183,45.13786823781467,15.045956079271557,1.8807445099089448,0.1880744509908944,0.1880744509908944,0.1880744509908944,0.1880744509908944,992.3166642452588,1615.5197643277984,4798.937517187501,29.48893236126917,4194.811073000002,False,True,285.0,0.49,0.51,4537650.979202213,2314201.9993931283,659.5475698270416,0.2966326530612244,21.86,21.424666666666667,2.0513367346938773,0.5867,1.2035192622448978,88.38125,3908.9606720612246,84.81179519576582,2879.4567220139256,-1729.5256288942378,6187.314829433923,-1578.3324785257591,1849.9527719666264
2024-07-03,137.96043807408884,2875.3254635274684,48.90909090909091,2.29,2.24,2.267089219330855,5.23,6.28,5.755000000000001,330.0,310.0,0.0,0.5919732920593768,0.0,4606.863132704833,218.0,622.9626095286245,19.54,20.725,59.735,330.0,310,295,285,270,290,290,285.0,285,285,270,,0.0,0.0,0.0,0.0,0.0,0.0,0.0,0.0,0.0,0.0,10.75,10.125,7.125,8.125,8.25,9.0,9.625,11.0,14.1875,800.5,615.0,356.5,217.5,138.5,98.0,86.5,57.5,49.0,1080.5,894.0,691.5,538.0,353.5,272.5,250.5,180.0,168.0,1.76,2.12,1.122,0.688,0.441,0.08,0.01,0.001,0.001,0.001,0.001,0.0,0.0,0.0,0.0,0.0,0.0,0.0,0.0,0.0,0.0,480.5721514060523,459.37043884402055,100.920151795271,90.1072783886348,97.3158606597256,82.89869611754403,75.69011384645324,72.08582271090785,64.87724043981706,68.48153157536245,61.27294930427168,2030.1881693736295,12.11,11.965,11.9,11.875,11.905,11.565,11.815,11.825,11.78,11.715,11.73,1299.320813466965,1565.0909798579355,211.22083973922355,129.51866108786612,83.01995572637931,15.060309428821643,1.8825386786027052,0.1882538678602705,0.1882538678602705,0.1882538678602705,0.1882538678602705,677.5432068838086,1653.5922350880603,5947.715625000001,30.80593291330101,3796.9979712,True,False,330.0,0.4890909090909091,0.510909090909091,4150942.353737905,2120754.1843642755,699.8488808402109,0.3447211895910781,21.86,21.410967741935483,2.267089219330855,0.59735,1.3542457451672865,87.378125,3983.900523176209,86.47750993281922,3305.8671134572346,-1300.9960192475987,6259.965164957728,-1653.1020322528948,2627.8337037382603
2024-07-04,149.17269968057923,3580.144792333901,48.91666666666666,2.22,2.19,2.2065664395229985,6.74,6.04,6.390000000000001,365.0,365.0,1.580565555596255,0.8613448696409988,4.0,5584.245289188501,196.0,827.7760700846678,17.174999999999997,17.545,65.28,365.0,365,365,380,335,345,360,315.0,335,315,310,,0.0,0.0,0.0,0.0,0.0,0.0,0.0,0.0,0.0,0.0,11.0625,8.125,8.6875,6.5,7.25,8.25,8.5625,10.5625,19.3125,877.5,753.5,326.5,184.0,141.0,90.5,82.0,67.0,61.0,0.0,0.0,0.0,0.0,0.0,0.0,0.0,0.0,0.0,1.84,1.92,0.841,0.645,0.243,0.04,0.01,0.006,0.001,0.001,0.001,0.0,0.0,0.0,0.0,0.0,0.0,0.0,0.0,0.0,0.0,516.0238169573167,614.9872887025556,136.99372017305205,100.9427411801436,97.33764328085276,93.73254538156192,90.12744748227108,82.9172516836894,75.7070558851077,75.7070558851077,61.28666428794434,2528.943130172101,11.825,11.955,11.94,11.965,11.92,11.925,11.88,11.845,11.885000000000002,11.805,11.81,1358.2730475893136,1417.328397484501,158.30893827215556,121.41410842513716,45.7420594531912,7.529557111636413,1.8823892779091032,1.1294335667454618,0.1882389277909103,0.1882389277909103,0.1882389277909103,1646.201873230105,1945.763230899603,6175.781249999999,28.490467820857617,4728.476234475001,False,True,365.0,0.4891666666666666,0.5108333333333334,5169900.77718317,2640957.6470110696,963.9495411590405,0.3811669505962521,19.205,21.406774193548387,2.2065664395229985,0.6528,1.4404465717206134,82.434375,4756.469219103834,85.17658112749271,3112.172647963962,-2472.0726412245394,7531.913822178338,-1947.6685329898364,1467.8760768240904
2024-07-05,147.1164693606479,3530.795264655549,49.41666666666666,2.21,2.07,2.1446062394603707,5.13,7.66,6.395,405.0,370.0,0.0,0.6767793919727653,0.0,5432.050840024283,280.0,827.0781520080945,17.915,18.445,63.64,405.0,370,370,360,355,355,375,340.0,345,340,325,,0.0,0.0,0.0,0.0,0.0,0.0,0.0,0.0,0.0,0.0,11.875,6.5,9.1875,7.5625,10.375,8.1875,8.625,10.1875,16.75,978.5,739.0,291.0,218.0,142.5,102.5,91.5,82.5,56.5,1478.0,1155.5,733.0,579.5,411.0,336.5,313.5,240.5,208.5,1.92,1.963,1.08,0.685,0.284,0.281,0.08,0.006,0.002,0.001,0.001,0.0,4.67,0.0,0.0,0.0,0.0,0.0,0.0,0.0,0.0,545.2018459608406,523.6807204623863,95.12337470316773,87.80619203369326,84.14760069895605,80.48900936421883,80.48900936421883,76.8304180294816,73.1718266947444,69.51323536000717,62.19605269053274,2527.449395728647,11.885000000000002,11.86,11.875,11.885,11.895,11.905,11.915,11.93,11.935,11.93,11.9,1409.8696178144185,1441.4448227967207,202.22817330525567,128.26509140194457,53.1785196469376,52.61677472108967,14.979864689278198,1.123489851695865,0.3744966172319549,0.1872483086159774,0.1872483086159774,1294.5073429263848,1778.6492853622474,6537.9609375,28.888675880205906,4710.963581866668,True,False,405.0,0.4941666666666666,0.5058333333333334,5114568.760327784,2587119.3645991376,1047.7833426626507,0.4145615514333896,19.205,21.40258064516129,2.1446062394603707,0.6364,1.3648274107925795,83.921875,4604.972688016189,84.77410877832658,3304.4553474618046,-2127.5954925624787,7204.690127758531,-1772.6392877342478,2003.9380069074205
2024-07-06,142.975278205554,2966.737022765246,49.875,1.84,1.86,1.8515075187969927,3.12,5.36,4.24,315.0,325.0,0.0,0.5723395254138477,0.0,3993.750320117482,204.0,682.7150263674812,15.05,21.6,63.35,315.0,325,315,305,340,335,310,300.0,305,280,280,,0.0,0.0,0.0,0.0,0.0,0.0,0.0,0.0,0.0,0.0,11.6875,7.875,7.3125,9.75,9.875,8.75,7.6875,9.3125,16.3125,961.5,434.0,337.5,205.0,125.0,102.5,85.0,69.5,67.0,0.0,0.0,0.0,0.0,0.0,0.0,0.0,0.0,0.0,1.84,1.8,0.844,0.602,0.32,0.12,0.04,0.02,0.001,0.001,0.001,0.0,0.0,0.0,0.0,0.0,0.0,0.0,0.0,0.0,0.0,516.2198825673213,458.05426199635554,155.73844907876088,133.49009921036648,100.11757440777488,88.99339947357765,81.57728285077953,74.16116622798138,74.16116622798138,70.45310791658231,66.74504960518324,2155.269974324925,11.97,11.935,11.91,11.885000000000002,11.875,11.87,11.85,11.785,11.77,11.78,11.74,1344.5150840251065,1315.2864952419518,157.26442194776268,112.17201660255112,59.62632111763514,22.35987041911318,7.453290139704393,3.726645069852197,0.1863322534926098,0.1863322534926098,0.1863322534926098,288.6253792634935,1819.7114395626645,6029.945156249999,29.725418641185097,3995.08224328125,False,True,325.0,0.49875,0.50125,4321343.306917142,2166073.3325922173,703.9738330924706,0.3266290726817041,19.205,21.398387096774197,1.8515075187969927,0.6335000000000001,1.172930013157895,82.3125,3311.03529375,82.9054154204763,3022.963141324155,-970.7871787933263,5814.014986517794,-1820.2646664003123,2734.89098889831
2024-07-07,146.45640521885522,3514.9537252525256,49.5,1.87,1.82,1.8659141414141416,5.77,5.76,5.765,335.0,325.0,0.0,0.4846892732347594,0.0,4716.476399812122,268.0,800.0945332545455,15.22,20.7,64.08,335.0,325,320,315,305,325,350,310.0,305,285,290,,0.0,0.0,0.0,0.0,0.0,0.0,0.0,0.0,0.0,0.0,13.125,9.75,6.3125,7.25,7.75,6.625,8.4375,9.1875,14.5,853.5,488.5,246.0,179.5,140.5,89.0,80.5,61.0,54.5,0.0,0.0,0.0,0.0,0.0,0.0,0.0,0.0,0.0,1.64,1.68,0.881,0.643,0.4,0.247,0.04,0.001,0.001,0.001,0.001,0.0,0.0,0.0,0.0,0.0,0.0,0.0,0.0,0.0,0.0,596.8765133171913,532.1549636803875,102.69152542372883,84.3537530266344,80.6861985472155,84.3537530266344,80.6861985472155,77.01864406779661,77.01864406779661,69.68353510895884,62.34842615012107,2499.370985240262,11.725,11.775,11.8,11.82,11.8,11.715,11.78,11.78,11.735,11.75,11.765,1203.1961259079903,1232.542372881356,164.81952784503633,120.29393462469734,74.83292978208233,46.20933414043584,7.483292978208233,0.1870823244552058,0.1870823244552058,0.1870823244552058,0.1870823244552058,1026.1839581916906,1847.872154963681,5744.56828125,29.018874207987476,4697.735653800001,True,False,335.0,0.495,0.505,5049234.313616691,2549863.328376429,854.2042150061037,0.3417676767676768,21.92,21.3859375,1.8659141414141416,0.6408,1.195677781818182,81.9625,3916.381866557576,83.03618071137986,2850.1258474576275,-1866.350552354494,6524.276493867545,-1807.800094055423,1783.869828357679
2024-07-08,145.88684534026382,3473.322642809448,49.458333333333336,1.67,1.81,1.7425547598989048,3.95,4.96,4.455,595.0,490.0,0.0,0.421049720795746,0.0,4347.171224644061,224.0,789.6581241864365,16.85,21.935,61.215,595.0,490,400,370,350,335,340,305.0,305,305,300,21.92,10.72,9.12,9.03,8.72,8.13,8.87,8.96,9.23,9.42,8.95,11.25,12.1875,12.75,10.1875,11.0625,9.0,8.8125,6.5,13.375,986.5,521.5,268.0,145.0,108.5,88.0,67.5,56.0,50.5,1353.5,943.0,704.5,515.0,370.5,291.0,247.5,197.0,164.5,1.72,1.52,0.88,0.682,0.364,0.01,0.04,0.04,0.001,0.001,0.001,0.0,0.0,0.0,0.0,0.0,0.0,0.0,0.0,0.0,0.0,517.1394634813204,474.0445081912104,98.90292239080254,91.57677999148385,80.58756639250578,80.58756639250578,73.26142399318707,69.59835279352771,65.93528159386835,62.27221039420901,58.609139194549655,2491.0539030933146,12.055,11.989999999999998,11.95,11.9,11.87,11.82,11.79,11.81,11.8,11.805,11.82,1262.448622845745,1115.6522713520535,164.70550637592163,127.64676744133926,68.12818672822212,1.871653481544564,7.486613926178255,7.486613926178255,0.1871653481544563,0.1871653481544563,0.1871653481544563,800.1281244039607,1672.5152148091704,6623.53734375,29.132167400613657,4638.188224141667,True,False,595.0,0.4945833333333334,0.5054166666666666,5036671.75014655,2545617.8470532354,1514.642618996675,0.6080328559393429,21.92,21.3765625,1.7425547598989048,0.6121500000000001,1.0667048962721148,84.771875,3557.5131004576247,81.83512718086938,2755.987732121646,-1591.1834925224152,6018.2891955212135,-1671.1179708771524,1954.462363785667
2024-07-09,146.66865882854404,3446.7134824707846,49.91666666666666,1.45,1.77,1.6120066777963271,3.69,4.0,3.845,300.0,380.0,1.195668809305173,0.5114093722373941,3.0,4044.6150269649406,346.0,743.947670223706,18.14,20.37,61.49,300.0,380,425,445,445,445,475,415.0,430,400,365,21.97,11.23,8.69,8.74,8.64,7.54,8.72,8.45,9.3,8.89,8.6,13.0,8.6875,8.75,9.25,7.625,9.875,10.0,8.5,13.0,802.5,413.5,236.5,154.5,105.5,75.0,60.5,51.5,46.0,0.0,0.0,0.0,0.0,0.0,0.0,0.0,0.0,0.0,1.28,0.88,0.824,0.612,0.44,0.326,0.04,0.001,0.001,0.001,0.001,0.0,0.0,0.0,0.0,0.0,0.0,0.0,0.0,0.0,0.0,516.8488094702255,429.49408110906063,111.37727866048522,77.96409506233965,74.25151910699014,74.25151910699014,70.53894315164064,70.53894315164064,66.82636719629113,63.11379124094163,59.40121528559212,2505.9326463350976,11.92,11.815,11.815,11.82,11.78,11.795,11.739999999999998,11.75,11.775,11.735,11.715,934.8949003015708,642.74024395733,153.46884097762975,113.9841391727056,81.94938110455958,60.71704145474187,7.449943736778144,0.1862485934194536,0.1862485934194536,0.1862485934194536,0.1862485934194536,1304.380544252152,1614.6065625421973,5280.81890625,28.976879136586764,4645.308096,False,True,380.0,0.4991666666666666,0.5008333333333334,5020232.346581164,2514299.7002460663,955.4338860935052,0.3812687813021703,21.97,21.3671875,1.6120066777963271,0.6149,0.9912229061769616,85.40625,3300.6673567412345,81.60646525654728,1995.949485078993,-2048.6655418859477,5658.884262097048,-1614.2692351321075,691.2316134167519
2024-07-10,146.09142715275195,3506.194251666047,49.833333333333336,1.85,2.21,2.033020066889632,4.99,5.62,5.305,345.0,300.0,0.0,0.4572790488589133,0.0,5176.366114532776,224.0,767.6885957663878,16.37,18.655,64.975,345.0,300,295,285,270,290,290,315.0,315,295,295,21.94,11.2,8.72,8.65,8.55,7.6,8.78,8.54,8.45,8.8,8.9,14.0,10.4375,8.8125,9.375,9.875,7.4375,7.0625,9.8125,18.75,874.5,444.0,259.0,198.0,131.5,80.5,69.5,63.0,50.0,1246.5,842.5,652.0,506.5,387.5,232.5,215.5,190.0,164.5,1.76,1.92,0.766,0.521,0.363,0.08,0.04,0.01,0.001,0.001,0.001,0.0,0.0,0.0,0.0,0.0,0.0,0.0,0.0,0.0,0.0,493.8058828820726,472.0203292255105,88.88505891877305,85.18151479715752,77.77442655392643,74.07088243231088,66.6637941890798,66.6637941890798,62.96025006746426,62.96025006746426,59.25670594584871,2542.363780455786,11.645,11.6,11.71,11.71,11.74,11.695,11.69,11.7,11.605,11.625,11.64,1286.6348835117385,1403.6016911037148,142.7945407933795,97.12265764145005,67.6689534046955,14.913267967976973,7.456633983988486,1.8641584959971216,0.1864158495997121,0.1864158495997121,0.1864158495997121,1383.3514144115247,1610.242889268688,6364.736250000001,29.09137163508052,4717.584365616667,True,False,345.0,0.4983333333333333,0.5016666666666667,5101733.338707264,2559369.5582514773,882.9824975967597,0.3473076923076924,21.94,21.31546875,2.033020066889632,0.6497499999999999,1.3209547884615382,82.121875,4408.677518766388,85.16935280889264,3022.61603445174,-2153.750080081036,6783.898933898341,-1607.532819365565,1636.5545501370914
2024-07-11,134.88573827160494,3237.2577185185182,50.0,2.09,2.07,2.0815,5.61,5.04,5.325,295.0,290.0,0.0,0.4163881810463307,0.0,4917.1757408,200.0,747.6752928,15.125,23.68,61.195,295.0,290,300,330,305,315,305,315.0,315,310,300,21.89,10.82,9.43,9.12,8.76,8.13,9.94,9.04,9.27,8.98,8.35,11.875,7.1875,6.875,9.0625,9.5,8.5625,8.875,10.125,22.9375,705.5,373.0,246.0,183.0,145.5,90.5,63.5,56.5,48.0,0.0,0.0,0.0,0.0,0.0,0.0,0.0,0.0,0.0,1.52,1.2,1.0,0.724,0.44,0.361,0.04,0.025,0.001,0.001,0.001,0.0,0.0,0.0,0.0,0.0,0.0,0.0,0.0,0.0,0.0,488.9189189189189,445.1351351351351,115.37027027027024,89.31891891891891,85.59729729729729,78.15405405405404,70.71081081081081,74.43243243243244,66.98918918918918,63.26756756756757,59.545945945945945,2360.6208292097044,11.775,11.84,11.79,11.8,11.75,11.645,11.69,11.69,11.64,11.66,11.675,1109.1891891891892,875.6756756756756,186.08108108108107,134.7227027027027,81.87567567567567,67.17527027027026,7.443243243243243,4.652027027027027,0.186081081081081,0.186081081081081,0.186081081081081,1702.6635866908343,1637.4405405405405,4794.56578125,31.508149448996832,4370.29792,True,False,295.0,0.5,0.5,4721241.658419409,2360620.8292097044,696.3831446168628,0.295,21.89,21.13828125,2.0815,0.61195,1.273773925,83.70625,4169.500448000001,84.79461926495317,2467.3731081081087,-2449.802632691892,6555.152528139483,-1637.976787339483,765.245768216217
2024-07-12,143.5008,3444.0192,50.0,1.89,2.41,2.1515,4.99,5.78,5.385,320.0,340.0,1.1936957584647354,0.4839123369504692,3.0,5407.1566848,204.0,769.0401792,15.59,21.87,62.54,320.0,340,310,305,300,310,320,305.0,295,265,265,21.94,11.2,8.72,8.69,8.6,7.72,8.8,8.53,9.36,8.94,8.7,11.25,9.75,7.6875,9.0,8.5625,8.875,6.9375,8.625,16.125,665.5,428.0,266.0,131.0,97.0,65.0,58.5,48.0,43.5,1088.0,850.0,647.0,411.0,309.5,217.5,209.5,160.5,73.27,2.04,2.08,0.724,0.643,0.36,0.08,0.04,0.01,0.002,0.001,0.001,0.0,0.0,0.0,0.0,0.0,0.0,0.0,0.0,0.0,0.0,488.9189189189189,423.2432432432432,78.15405405405404,70.71081081081081,74.43243243243244,66.98918918918918,63.26756756756757,66.98918918918918,63.26756756756757,63.26756756756757,59.545945945945945,2511.4510248663723,11.88,11.845,11.795,11.8,11.765,11.735,11.74,11.675,11.715,11.685,11.72,1488.6486486486483,1517.8378378378377,134.7227027027027,119.65013513513512,66.98918918918918,14.886486486486486,7.443243243243243,1.8608108108108108,0.3721621621621621,0.186081081081081,0.186081081081081,1284.610939037378,1518.7864864864864,4542.17953125,29.616559628935867,4649.425920000001,False,True,340.0,0.5,0.5,5022902.049732745,2511451.0248663723,853.8933484545666,0.34,21.94,20.8153125,2.1515,0.6254,1.3455480999999998,83.15625,4638.1165056,85.77736462932836,3352.7833783783785,-2054.3733064216217,6925.220983102243,-1518.0642983022426,2067.450251156757
2024-07-13,135.3221841049383,3247.732418518519,50.0,2.34,2.67,2.5064999999999995,4.98,6.31,5.645,325.0,400.0,1.2658404638478282,0.5431166446745692,3.0,5940.32203485,288.0,761.9443583500001,14.79,19.005000000000003,66.20500000000001,325.0,400,425,430,425,360,365,325.0,280,265,300,,0.0,0.0,0.0,0.0,0.0,0.0,0.0,0.0,0.0,0.0,12.75,9.25,10.6875,7.375,6.75,7.1875,6.875,7.375,12.0625,677.0,417.5,221.5,173.5,133.5,74.5,67.0,59.0,54.5,0.0,0.0,0.0,0.0,0.0,0.0,0.0,0.0,0.0,1.96,2.0,1.0,0.841,0.568,0.421,0.16,0.08,0.002,0.002,0.001,0.0,0.0,0.0,0.0,0.0,0.0,0.0,0.0,0.0,0.0,671.3513513513514,620.2702702702702,160.02972972972972,137.7,104.2054054054054,100.48378378378378,89.31891891891891,89.31891891891891,70.71081081081081,66.98918918918918,57.68513513513513,2368.5486074207065,12.07,11.93,12.0,11.89,11.825,11.77,11.75,11.755,11.695,11.71,11.695,1430.2702702702702,1459.4594594594594,186.08108108108107,156.49418918918917,105.69405405405404,78.34013513513513,29.772972972972973,14.886486486486486,0.3721621621621621,0.3721621621621621,0.186081081081081,1716.9024760713196,2168.063513513513,4878.20578125,31.40652826519747,4384.438765000001,False,True,400.0,0.5,0.5,4737097.214841413,2368548.6074207067,947.4194429682829,0.4000000000000001,21.94,20.3440625,2.5064999999999995,0.6620500000000001,1.659428325,80.36562500000001,5178.3776765,87.17334929184122,3461.9290540540537,-2478.392980795946,8108.8394019888865,-2168.5173671388866,1745.4804316081077
2024-07-14,138.3948513888889,3321.4764333333333,50.0,2.02,2.67,2.3515,5.26,5.84,5.55,495.0,450.0,0.0,0.5040829705031833,0.0,5699.518905149999,362.0,803.4831031499999,11.695,19.15,69.155,495.0,450,400,420,390,405,420,425.0,440,405,385,,0.0,0.0,0.0,0.0,0.0,0.0,0.0,0.0,0.0,0.0,12.1875,9.8125,10.4375,11.125,6.375,8.4375,5.5625,9.25,15.9375,821.0,426.5,264.0,195.5,118.5,76.5,61.0,51.0,40.0,0.0,0.0,0.0,0.0,0.0,0.0,0.0,0.0,0.0,2.52,2.4,1.241,0.526,0.361,0.208,0.04,0.006,0.001,0.001,0.001,0.0,0.0,0.0,0.0,0.0,0.0,0.0,0.0,0.0,0.0,540.0,459.7297297297297,119.09189189189188,96.76216216216216,78.15405405405404,74.43243243243244,66.98918918918918,63.26756756756757,59.545945945945945,59.545945945945945,55.82432432432432,2417.0803038486074,12.11,12.12,12.07,12.08,12.06,11.975,12.0,12.01,11.989999999999998,11.965,11.95,1838.9189189189187,1751.3513513513512,230.9266216216216,97.87864864864864,67.17527027027026,38.70486486486486,7.443243243243243,1.1164864864864863,0.186081081081081,0.186081081081081,0.186081081081081,852.0541855813109,1673.3432432432433,5602.573125,30.709234898179265,4483.993185,True,False,495.0,0.5,0.5,4834160.607697215,2417080.3038486075,1196.4547504050608,0.495,19.205,20.3015625,2.3515,0.69155,1.6261798249999997,76.5875,4896.035801999999,85.90261535190305,4034.073648648649,-1665.4452565013507,7362.954180623203,-1663.4352754732035,3172.1114952972976
2024-07-15,170.92260683760685,2259.02712037037,50.0,2.43,2.37,2.4061000000000003,6.25,5.32,5.785,360.0,370.0,1.819859121672293,0.565401614760438,3.0,3966.405923425,0.0,562.9556638749999,14.09,20.775,65.13499999999999,360.0,370,360,360,360,350,350,370.0,360,390,380,,0.0,0.0,0.0,0.0,0.0,0.0,0.0,0.0,0.0,0.0,13.1875,11.75,9.6875,10.375,10.5,10.0625,9.0,8.9375,11.875,1256.0,716.5,303.0,172.5,116.5,95.5,73.5,55.5,50.5,1447.0,1097.0,635.5,440.0,396.0,248.0,196.0,178.5,159.5,1.0,2.04,0.88,0.602,0.404,0.2,0.04,0.006,0.001,0.001,0.001,0.0,0.0,0.0,0.0,0.0,0.0,0.0,0.0,0.0,0.0,656.7567567567568,532.7027027027027,133.97837837837835,119.09189189189188,111.64864864864865,78.15405405405404,74.43243243243244,74.43243243243244,66.98918918918918,66.98918918918918,63.26756756756757,1644.2999875316902,11.89,11.89,11.87,11.83,11.78,11.83,11.81,11.87,11.87,11.78,11.79,729.7297297297297,1488.6486486486483,163.75135135135133,112.0208108108108,75.17675675675676,37.21621621621622,7.443243243243243,1.1164864864864863,0.186081081081081,0.186081081081081,0.186081081081081,781.6267177527388,1978.4432432432432,8580.4471875,24.86505488438937,3049.6866125,False,True,370.0,0.5,0.5,3288599.9750633803,1644299.9875316902,608.3909953867253,0.3699999999999999,19.205,20.2609375,2.4061000000000003,0.6513499999999999,1.567213235,80.596875,3403.4502595500003,85.80690744358091,2615.661486486487,-1350.7444369385134,5938.687111357469,-1972.2811879324688,1827.8727134229732
2024-07-16,139.1765995050236,2180.43339224537,49.23076923076923,1.73,1.75,1.7469093750000002,4.02,4.01,4.015,380.0,345.0,0.0,0.5415836306131016,0.0,2717.5828883465624,247.5,515.7715260328124,14.25,20.045,65.705,380.0,345,335,330,320,320,330,310.0,320,330,305,,0.0,0.0,0.0,0.0,0.0,0.0,0.0,0.0,0.0,0.0,11.625,10.6875,9.375,10.0,11.8125,10.375,6.25,9.8125,9.125,915.5,569.0,313.5,205.0,113.0,74.0,70.5,52.5,50.5,0.0,0.0,0.0,0.0,0.0,0.0,0.0,0.0,0.0,1.32,1.64,1.04,0.72,0.523,0.24,0.04,0.001,0.001,0.001,0.001,0.0,0.0,0.0,0.0,0.0,0.0,0.0,0.0,0.0,0.0,542.2295623451693,556.4987613542527,109.15937241948802,87.32749793559042,83.68885218827415,76.41156069364162,76.41156069364162,72.77291494632536,69.13426919900908,65.49562345169281,58.218331957060286,1549.4989864600157,11.83,11.9,11.865,11.84,11.87,11.84,11.825,11.825,6.4510000000000005,11.805,11.765,971.197357555739,1206.639141205615,195.12237819983488,135.08472336911643,98.1240421139554,45.0282411230388,7.504706853839801,0.187617671345995,0.187617671345995,0.187617671345995,0.187617671345995,-463.9514206383279,1797.3483071841451,6434.18390625,30.53674263572301,2898.299155230769,True,False,380.0,0.4923076923076923,0.5076923076923077,3147419.8162469068,1597920.8297868911,607.2099153190186,0.391875,19.205,20.2203125,1.7469093750000002,0.65705,1.1478068048437502,80.340625,2201.81136231375,81.02094592056329,2659.4510611065225,-58.13182724003991,4508.619473685152,-1791.0365853385897,3117.090759899295
2024-07-17,140.37270254894173,2023.706461747243,49.125,0.0,1.99,1.991035623409669,0.0,5.13,5.13,340.0,330.0,0.0,0.5212666307903172,0.0,2865.7819926839697,176.66666666666666,433.2933366839694,6.285,10.13,83.58500000000001,340.0,330,355,300,275,280,245,230.0,230,260,245,,0.0,0.0,0.0,0.0,0.0,0.0,0.0,0.0,0.0,0.0,11.9,11.2,10.8,12.1,7.4,9.9,7.0,10.8,18.6,780.5,421.0,238.5,119.5,95.5,75.0,71.5,68.0,58.5,1072.5,704.0,543.5,431.5,268.0,219.5,191.0,171.0,153.0,2.2,1.46,0.64,0.48,0.4,0.28,0.041,0.015,0.007,0.001,0.001,0.0,0.0,0.0,0.0,0.0,0.0,0.0,0.0,0.0,0.0,561.8801528252565,419.63201286949527,105.19249949728534,90.68318922179772,76.17387894631008,76.17387894631008,68.91922380856627,65.29189623969435,58.03724110195054,58.03724110195054,54.40991353307863,1438.59373600502,11.84,11.435,11.775,11.78,11.725,11.73,11.685,11.715,11.715,11.7,11.705,1620.4705409209737,1075.403177156646,120.2094510355922,90.15708827669415,75.13090689724514,52.5916348280716,7.700917956967626,2.8174090086466923,1.31479087070179,0.1878272672431128,0.1878272672431128,-613.458316287531,1634.4311280916954,5558.260499999999,30.276541826344147,2684.1936582,True,False,340.0,0.49125,0.50875,2928435.086015308,1489841.350010288,506.5460590034979,0.3521119592875318,19.205,20.213636363636365,1.991035623409669,0.8358500000000001,1.6642071258269724,64.1875,2432.4886560000004,84.8804501601964,3046.171571486025,180.38957880205544,4500.437719974159,-1634.6557272901896,3659.85448697205
2024-07-18,138.96073486023548,1022.519407346566,48.7,0.0,2.0,2.0063203285420945,0.0,4.76,4.76,340.0,340.0,0.0,0.5116887151116691,0.0,1440.9055537774127,30.0,238.51350725913755,5.185,9.88,84.935,340.0,340,290,310,300,310,280,290.0,270,210,100,,0.0,0.0,0.0,0.0,0.0,0.0,0.0,0.0,0.0,0.0,12.3,11.9,11.6,11.8,9.4,8.4,9.7,11.1,18.4,827.0,439.0,224.0,121.5,89.0,82.5,68.0,62.5,46.0,0.0,0.0,0.0,0.0,0.0,0.0,0.0,0.0,0.0,1.52,1.76,1.04,0.6,0.263,0.121,0.04,0.001,0.001,0.001,0.001,0.0,0.0,0.0,0.0,0.0,0.0,0.0,0.0,0.0,0.0,456.53811228032697,632.1296939266066,100.29791143635492,85.96963837401847,85.96963837401847,82.38757010843439,82.38757010843439,75.22343357726616,68.05929704609797,68.05929704609797,60.89516051492976,715.9207727530452,11.65,11.73,11.72,11.72,11.74,11.77,11.73,11.76,11.72,11.71,11.69,1124.5937717002298,1302.1612093371082,196.2120185887506,113.19924149350996,49.6190008546552,22.828513701191174,7.546616099567331,0.1886654024891832,0.1886654024891832,0.1886654024891832,0.1886654024891832,-1616.8024883934745,1797.9173227925862,5905.20075,30.584179079612547,1344.51076872,False,True,340.0,0.487,0.5129999999999999,1470063.18840461,754142.4156515648,256.40842132153205,0.3581519507186857,21.0,20.207352941176477,2.0063203285420945,0.84935,1.704068171047228,62.65625,1202.392046518275,83.44697148027076,2816.9150333849693,1376.0094796075568,3236.543375043219,-1795.6378212658062,4431.438020251663
2024-07-19,149.77343914763065,3594.5625395431352,48.708333333333336,2.32,2.45,2.388159110350727,5.46,5.66,5.5600000000000005,365.0,445.0,0.0,0.4806353645772083,0.0,6030.872651396407,242.0,849.9720246982037,14.815,19.995,65.19,365.0,445,420,390,370,390,345,345.0,320,310,300,21.0,12.14,9.44,9.21,7.0,6.78,8.56,9.0,9.41,9.41,9.34,12.0625,11.625,8.6875,10.0,11.1875,11.5625,9.0,9.125,15.125,983.0,700.0,261.5,157.0,106.0,82.5,70.5,66.0,54.5,1439.5,1105.0,656.5,499.5,308.5,265.0,219.0,187.0,166.5,1.64,2.0,0.844,0.641,0.12,0.014,0.008,0.004,0.001,0.001,0.001,0.0,0.0,0.0,0.0,0.0,0.0,0.0,0.0,0.0,0.0,583.1079306430432,512.8539630956886,107.48857034745257,103.90561800253744,93.1567609677922,82.40790393304695,78.82495158813187,71.6590468983017,68.07609455338661,60.91018986355645,60.91018986355645,2521.982246449011,11.92,11.739999999999998,11.58,11.595,11.565,6.56,11.595,11.465,11.425,11.335,10.405,1213.2721971197725,1479.6002403899663,159.2197818683643,120.92402864647096,22.63788367796648,2.64108642909609,1.5091922451977655,0.7545961225988828,0.1886490306497207,0.1886490306497207,0.1886490306497207,2176.9058718481983,1823.3012197564944,7149.578437499999,28.376192896330604,4727.299059816666,False,True,445.0,0.4870833333333333,0.5129166666666667,5177722.319484711,2655740.0730357,1181.8043325008864,0.468601368691189,21.0,20.20142857142857,2.388159110350727,0.6518999999999999,1.5568409240376389,81.015625,5180.900626698203,85.9063178112143,3001.124953591382,-3029.7476978050245,7851.304069894279,-1820.431418497872,821.3492804845613
