Repository: epaki/jupyter

File: leachit/shanta/site_leaching_data_jan_25.csv (part 2 of 3)
le_Au_Grams_Per_Day_Per_Tank_Cil_Tank_04,Undissolved_Gold_Profile_Au_Grams_Per_Day_Per_Tank_Cil_Tank_05,Undissolved_Gold_Profile_Au_Grams_Per_Day_Per_Tank_Cil_Tank_06,Undissolved_Gold_Profile_Au_Grams_Per_Day_Per_Tank_Cil_Tank_07,Undissolved_Gold_Profile_Au_Grams_Per_Day_Per_Tank_Cil_Tank_08,Undissolved_Gold_Profile_Au_Grams_Per_Day_Per_Tank_Cil_Tank_09,Leach_Feed_Dry_t,Ph_Leach_Tank_01,Ph_Leach_Tank_02,Ph_Cil_Tank_01,Ph_Cil_Tank_02,Ph_Cil_Tank_03,Ph_Cil_Tank_04,Ph_Cil_Tank_05,Ph_Cil_Tank_06,Ph_Cil_Tank_07,Ph_Cil_Tank_08,Ph_Cil_Tank_09,Dissolved_Au_Metal_Profile_G_Leach_Tank_01,Dissolved_Au_Metal_Profile_G_Leach_Tank_02,Dissolved_Au_Metal_Profile_G_Cil_Tank_01,Dissolved_Au_Metal_Profile_G_Cil_Tank_02,Dissolved_Au_Metal_Profile_G_Cil_Tank_03,Dissolved_Au_Metal_Profile_G_Cil_Tank_04,Dissolved_Au_Metal_Profile_G_Cil_Tank_05,Dissolved_Au_Metal_Profile_G_Cil_Tank_06,Dissolved_Au_Metal_Profile_G_Cil_Tank_07,Dissolved_Au_Metal_Profile_G_Cil_Tank_08,Dissolved_Au_Metal_Profile_G_Cil_Tank_09,Undissolved_Au_g,Gold_In_Carbon_Total_Au_Grams,Au_on_Carbon_g,Residence_Time,Tonnes_Processed,Leach_Cn_Adds_To_Tank_1,Leach_Cn_Adds_To_Tank_2,CN_Concentration_PL_01,Solids_Fraction,Liquid_Fraction,Slurry_Mass_Kg,Solution_Mass_Kg,NaCN_Used_Kg,CN_Kg_T,Dissolved_Oxygen_Profile_Ppm_Leach_Tank_01_Imputed,Dissolved_Oxygen_PL_01,Leach_Feed_Grade_Au_Gt,Fines_Fraction,Grade_x_Fines,Particle_Size,Au_Recovery_g,Au_Recovery_pct,Total_Au_in_Solution_g,Au_Residual_g,Au_Accounted_g,Au_Unaccounted_g,Au_Inventory_g
2025-05-23,140.63186144974256,3375.1646747938216,51.458333333333336,3.99,2.585,3.2875,3.11,2.67,2.89,370.0,315.0,0.0,0.3809081024607856,0.0,7428.693338234413,230.0,762.7683393125508,18.5283870967742,20.87690172543136,60.59471117779445,370.0,315,260,250,250,255,245,245.0,240,260,210,,0.0,0.0,0.0,0.0,0.0,0.0,0.0,0.0,0.0,0.0,13.125,11.8125,8.9375,9.875,9.5,10.5,11.25,10.3125,19.1875,1099.0,822.5,511.5,469.5,398.0,243.0,183.5,164.0,143.5,1421.5,1263.5,982.5,867.0,827.0,626.5,594.5,538.0,522.5,2.305,2.378,1.515,0.858,0.636,0.772,0.622,0.361,0.068,0.032,0.009,2.789,3.75,2.665,2.343,2.101,1.01,1.297,1.568,0.735,0.592,692.7051706426209,624.1958680515924,157.2288494464103,131.9945896587148,122.28910512498577,87.34936080356127,79.58497317657803,69.87948864284901,64.05619792261159,58.23290720237417,54.35071338888257,2569.2242,11.489999999999998,11.4,11.48,11.41,11.27,11.265,11.45,11.43,11.285,11.375,11.34,1257.3383175436595,1707.5674009816237,277.4078957881521,157.1062538523,116.45638397443216,141.35900696267552,113.89287866681887,66.10181543202832,12.45131149412168,5.859440703116084,1.6479676977513984,2141.8672240611804,11778.33046875,2810.3190318703505,30.220747675439235,4689.369420041667,True,False,370.0,0.5145833333333334,0.4854166666666666,4992824.356275303,2423600.156275303,896.7320578218621,0.3490283400809715,21.635,19.251136363636363,3.2875,0.6059471117779445,1.992051129969992,86.20854744936234,6665.924998921862,89.73213316820211,3857.18867309668,-3571.504665137734,9572.143268340762,-2143.449930106349,1048.4523472714964
2025-05-24,140.17774224649406,3364.265813915857,51.5,3.0,2.515,2.7575,2.29,2.56,2.425,280.0,230.0,0.885336621949367,0.4039219177615491,2.27,6223.728106201455,200.0,777.6501811820389,19.19804878048781,19.385853658536583,61.416097560975615,280.0,230,220,220,230,215,235,225.0,235,215,190,21.6,9.25,8.28,8.17,8.25,8.06,8.34,8.32,8.28,8.29,7.74,14.4375,11.0,9.5625,9.75,10.375,8.75,8.5,9.5,16.6875,981.5,773.5,598.0,397.0,319.0,290.5,226.0,191.0,163.5,0.0,0.0,0.0,0.0,0.0,0.0,0.0,0.0,0.0,1.751,2.543,1.833,1.41,1.056,0.81,0.373,0.131,0.068,0.033,0.01,3.218,3.076,2.903,2.689,2.333,1.935,1.926,1.743,1.529,1.23,525.8673609208001,571.5949575226089,110.7751027678816,93.28429706768978,87.45402850095917,79.68033707865168,73.85006851192108,68.01979994519046,66.0763770896136,64.13295423403673,64.13295423403673,2563.9965,11.4,11.31,11.2,11.19,11.16,11.12,11.175,11.165,11.14,11.1,11.17,1895.527267744588,1825.1896409975327,335.47818169361466,258.06013976431893,193.27057275966013,148.2473143326939,68.26697314332694,23.975800219238145,12.445453548917513,6.039705398739381,1.830213757193752,1804.86823787339,11368.7765625,680.9073698967206,30.318650677984472,4678.01161425,True,False,280.0,0.515,0.485,4978633.980582523,2414637.480582524,676.0984945631067,0.2636893203883494,21.6,19.424772727272728,2.7575,0.614160975609756,1.6935488902439022,86.11371951219512,5446.077925019416,87.50507464477487,4768.331263359824,-1455.396842841631,8031.757052311974,-1808.0289461105183,4090.584601700232
2025-05-25,138.54959678291428,3325.1903227899425,51.375,2.73,2.805,2.7675,2.91,2.59,2.75,250.0,270.0,0.0,0.3865533612466126,0.0,6950.065898029196,230.0,786.3733788175183,19.22427697016067,20.931935730680948,59.84378729915837,250.0,270,245,235,210,220,210,220.0,195,220,210,,0.0,0.0,0.0,0.0,0.0,0.0,0.0,0.0,0.0,0.0,13.6875,10.6875,11.25,10.875,10.875,10.625,8.6875,6.375,11.875,1191.0,748.0,592.0,440.0,306.0,247.0,227.5,188.5,162.5,0.0,0.0,0.0,0.0,0.0,0.0,0.0,0.0,0.0,2.641,2.961,2.316,1.467,1.072,0.874,0.361,0.139,0.06,0.023,0.009,3.823,3.921,3.781,2.748,2.467,2.088,1.706,1.289,1.165,1.086,554.3563949907618,668.2652432765348,118.12347567234656,108.44122356805586,98.75897146376516,91.0131697803326,81.33091767604189,77.45801683432562,73.58511599260933,69.71221515089304,67.77576473003491,2525.124,10.98,11.575,11.645,11.665,11.63,11.605,11.615,11.595,11.55,11.61,11.605,2093.7000615889965,2128.1997536440163,424.4755861219463,268.8711938000411,196.47574625333613,160.18638267296245,66.1639406692671,25.47586635187848,10.996776842537468,4.215431122972697,1.6495165263806202,2008.820509135702,11934.24703125,781.5652593353077,30.674935897930403,4612.4546265,False,True,270.0,0.51375,0.4862499999999999,4915083.211678832,2389959.211678832,645.2889871532846,0.2555474452554744,21.3,19.404545454545456,2.7675,0.5984378729915837,1.656176813504208,87.11280604437643,6163.692519211678,88.68538240708614,5380.410255594336,-1569.65564243486,8957.169402882864,-2007.103504853668,4597.127991976995
2025-05-26,141.0928184373497,3386.2276424963934,51.333333333333336,3.55,2.475,3.0125,2.88,2.69,2.785,325.0,265.0,0.8838208705343563,0.4073908013633701,2.27,7157.8465351461045,220.0,856.0923349431818,15.826761726078798,20.194195121951218,63.97904315196999,325.0,265,225,235,230,230,225,215.0,215,210,210,21.0,9.32,8.42,8.23,8.34,8.02,8.21,8.35,8.28,8.32,7.92,13.8125,9.75,11.6875,10.3125,10.5,9.3125,9.375,8.75,16.5625,1216.0,791.0,532.0,387.5,337.0,287.5,160.5,153.5,138.5,1711.5,1165.0,960.0,770.0,728.5,665.0,477.0,433.0,370.0,2.913,3.07,2.042,1.54,1.01,0.763,0.282,0.111,0.055,0.018,0.008,4.262,4.054,3.459,2.738,2.286,1.794,1.658,1.31,1.237,0.873,652.2947829259393,591.6161984677125,129.58670193360086,112.179533017147,104.44301349872308,102.5088836191171,96.70649398029914,87.03584458226923,81.23345494345128,77.36519518423933,71.56280554542137,2568.39375,12.125,11.645,11.54,11.55,11.415,11.38,11.485,11.58,11.425,11.595,11.505,2280.923750456038,2207.5775264502004,374.4324735497992,282.3829624224735,185.1992156147391,139.90792229113458,51.70908792411527,20.35357716161984,10.085105800802625,3.300580080262677,1.4669244801167454,2106.53290769792,11750.312343750003,748.6441861267137,30.122015047046155,4693.311512500001,True,False,325.0,0.5133333333333333,0.4866666666666667,5003364.448051948,2434970.698051948,791.3654768668831,0.308116883116883,21.0,19.392727272727274,3.0125,0.6397904315196998,1.927368674953096,82.404824108818,6301.754200202923,88.0398059564474,5557.339126231302,-1600.507408914803,9268.608554999117,-2110.762019853012,4812.92405225968
2025-05-27,140.915304136253,3311.5096472019454,51.375,2.055,2.175,2.115,2.21,1.98,2.095,315.0,370.0,0.0,0.3913349428990207,0.0,5271.9400144708015,190.0,857.3900263138684,15.382214559386972,21.08454406130268,63.53324137931035,315.0,370,360,345,310,305,290,260.0,260,255,230,21.5,9.79,8.47,8.23,8.22,8.07,8.29,8.37,8.29,8.15,7.67,12.4375,10.1875,10.5,11.4375,15.25,8.9375,8.8125,10.4375,17.3125,1160.0,690.5,573.0,466.5,341.0,233.5,178.5,164.5,151.0,0.0,0.0,0.0,0.0,0.0,0.0,0.0,0.0,0.0,3.172,2.475,1.826,1.49,1.414,1.249,0.946,0.316,0.119,0.027,0.007,2.753,3.068,2.863,2.58,2.044,1.883,1.607,1.154,1.182,1.086,569.5442414288649,501.1989324574011,127.80572777663728,118.12347567234656,112.31412440977212,106.50477314719772,96.822521042907,87.14026893861632,85.20381851775817,81.33091767604189,71.6486655717512,2514.735,10.93,11.56,11.795000000000002,11.785,11.475,11.44,11.675,11.61,11.32,11.6,11.575,1689.0474235269971,1778.8903715869435,334.66857524122366,273.0866249230138,259.15737425579965,228.91623793882167,173.3825148840074,57.916358037364,21.810274071032644,4.9485495791418606,1.282957298296038,1957.6374666392944,11731.37859375,-409.1683184983529,30.15996045319971,4593.477819374999,False,True,370.0,0.51375,0.4862499999999999,4894861.313868612,2380126.3138686125,880.6467361313867,0.3501946472019464,21.5,19.38266666666667,2.115,0.6353324137931035,1.3437280551724136,82.4056082375479,4414.549988156933,83.73672644300879,4823.107261342643,-448.8327531281584,7228.966435797453,-1957.026421326652,5231.664534528353
2025-05-28,145.37815273123854,3489.0756655497253,50.29166666666666,2.37,2.37,2.37,2.04,1.96,2.0,260.0,255.0,0.0,0.3761955740540994,0.0,5138.171232480365,270.0,593.1358504803645,11.266233133433284,18.61142803598201,70.12233883058471,260.0,255,265,260,275,255,260,265.0,250,295,275,,0.0,0.0,0.0,0.0,0.0,0.0,0.0,0.0,0.0,0.0,12.875,11.0,9.25,10.25,10.125,11.9375,9.5,12.0,15.5,868.5,642.0,544.5,367.0,341.5,284.0,209.0,181.5,150.0,1297.0,980.5,809.0,764.5,562.0,491.5,466.0,428.0,370.0,2.35,2.595,1.748,1.431,1.469,1.121,0.978,0.301,0.13,0.036,0.009,2.471,2.738,2.228,2.163,2.271,1.789,1.57,1.419,1.29,1.07,515.1712924279036,463.6541631851133,110.72502992254016,105.09494365529235,99.46485738804456,91.9580756983808,80.6979031638852,73.19112147422146,65.68433978455772,58.17755809489398,48.79408098281431,2567.8166,10.545,11.2,11.275,11.38,11.285,11.285,11.355,11.315,11.28,11.335,11.31,1801.0983491791064,1887.6616381743863,324.2413482080351,265.44014261195554,272.48886757299977,207.9373863508052,181.41192136582285,55.8333214019557,24.114059077256616,6.677739436778754,1.6694348591946886,1712.6133657776477,10296.581249999996,-483.24709667595016,29.234103750492693,4737.728619358334,True,False,260.0,0.5029166666666667,0.4970833333333333,5105849.08036454,2538032.48036454,659.8884448947804,0.2569842584921292,21.45,19.39377777777778,2.37,0.701223388305847,1.661899430284857,75.71493393928036,4545.035382,88.45628486005052,5028.574208238298,-109.59702424206716,6851.076327820359,-1712.905095339995,5512.113034476595
2025-05-29,143.07981796527082,3433.9156311665,50.708333333333336,3.62,2.84,3.23,2.026,2.65,2.338,210.0,230.0,0.8874191524990721,0.395166152381517,2.27,5983.042586816352,200.0,682.8375991327034,6.721402646502836,18.344317580340267,74.93427977315689,210.0,230,215,225,215,205,200,205.0,210,210,200,21.4,9.32,8.59,8.43,8.38,8.21,8.44,8.39,8.3,8.07,6.85,11.875,11.625,10.625,10.875,12.3125,10.4375,6.8125,9.4375,14.875,741.5,584.0,431.0,369.0,292.0,237.0,207.0,195.0,155.5,0.0,0.0,0.0,0.0,0.0,0.0,0.0,0.0,0.0,2.476,3.328,2.844,2.428,2.219,1.141,1.022,0.589,0.154,0.029,0.011,3.805,3.35,3.18,2.842,2.684,2.422,1.982,1.511,1.151,0.991,625.7296365985808,737.4670717054702,127.26893858674708,96.87635623767316,74.0819194758677,70.28284668223345,68.38331028541633,64.5842374917821,58.88562830133073,53.187019110879376,51.28748271406226,2557.9795,10.925,10.97,11.26,11.260000000000002,10.94,11.03,11.29,11.21,10.89,11.19,11.26,2448.1993380335966,2409.821767813017,525.1354995352633,448.32243068622336,409.7312494615855,210.6819989345061,188.70902972047787,108.75696526943392,28.4356072181542,5.354757203418648,2.0311148012967286,2028.034447190043,9133.8609375,-1482.206538818786,29.70370007761392,4701.459738520834,False,True,230.0,0.5070833333333333,0.4929166666666666,5044495.316351685,2486515.8163516847,571.8986377608875,0.2235743631881676,21.4,19.43177777777778,3.23,0.7493427977315689,2.4203772366729672,69.8669517958412,5300.204987683648,88.58711785476275,6785.179758676973,802.1371718606215,8013.845266180933,-2030.8026793645813,8270.154529670297
2025-05-30,142.5049615816761,3420.1190779602266,50.75,2.245,2.355,2.3,2.326,1.9,2.113,220.0,220.0,0.0,0.3810653170840236,0.0,5392.270779326108,210.0,780.4628897261083,1.514283565250094,14.526664159458443,83.95905227529146,220.0,220,205,210,205,205,185,180.0,170,175,180,,0.0,0.0,0.0,0.0,0.0,0.0,0.0,0.0,0.0,0.0,10.5,9.6875,10.5,14.5625,9.75,9.75,8.875,14.75,15.0,815.5,696.5,526.0,396.0,334.0,256.0,228.0,169.5,142.0,1637.0,1400.0,1051.0,789.5,664.5,514.0,454.5,323.0,281.5,3.381,2.703,2.069,1.817,1.732,1.426,1.16,0.495,0.153,0.062,0.019,2.935,3.368,3.092,2.889,2.658,2.316,1.888,1.583,1.381,0.862,633.9433936590012,596.652605796707,95.09150904885016,89.38601850591915,87.48418832494217,81.77869778201115,76.07320723908013,70.36771669614913,66.56405633419512,64.66222615321811,60.85856579126411,2550.7787,10.935,11.035,10.955,11.035,10.925,10.795,10.87,10.815,10.645,10.82,10.805,1758.0420465369436,1956.3555585793983,381.8584576132807,335.34887263573273,319.6611157980677,263.1851911824738,214.0917403728398,91.35811334875493,28.237962307796977,11.442834399237992,3.506675057830997,1922.8621853313373,9946.522031250002,-750.9235337881962,29.82352300459469,4686.418166575,False,True,220.0,0.5075,0.4925,5026164.926108374,2475386.2261083745,544.5849697438424,0.2134975369458128,21.2,19.38655555555556,2.3,0.8395905227529146,1.931058202331704,60.97201955622414,4611.8078896,85.52626673129265,5363.088567832357,-29.18221149375131,7315.490109101605,-1923.2193297754973,6114.3692460647135
2025-05-31,140.99100667867637,3383.784160288233,51.29166666666666,2.83,2.81,2.8200000000000003,2.37,2.83,2.6,245.0,225.0,0.0,0.3678731087777175,0.0,6669.873806468724,210.0,866.0633322030867,7.62609756097561,21.25317073170732,71.12073170731708,245.0,225,215,220,215,210,195,190.0,185,185,180,21.0,11.08,8.46,8.44,8.4,8.32,8.48,8.6,8.57,8.52,8.37,12.5625,11.75,10.1875,10.375,11.875,11.375,10.375,7.875,15.5625,731.0,629.0,453.5,394.5,321.0,302.5,281.0,239.0,184.5,0.0,0.0,0.0,0.0,0.0,0.0,0.0,0.0,0.0,2.429,3.18,2.183,1.527,1.28,1.063,0.913,0.302,0.111,0.034,0.01,3.082,3.628,2.913,2.403,2.376,2.081,1.972,1.534,1.059,0.826,560.6040161374877,507.57390650286055,106.24961251794952,98.52236797118957,90.7951234244296,83.06787887766963,77.27244546759965,73.40882319421966,69.54520092083969,67.61338978414969,67.61338978414969,2563.4635,11.065,10.94,10.9,10.965,10.81,10.76,10.825,10.79,10.64,10.825,10.805,2000.6998153762,2287.747361703098,400.4744921705832,280.1303479360882,234.8178424087708,195.0088800629088,167.491164155631,55.40233469331935,20.363109771385588,6.237348938982973,1.834514393818521,1802.2661545825447,10253.1675,156.66447208096736,30.14376661403592,4686.118088979168,True,False,245.0,0.5129166666666667,0.4870833333333333,4997816.734362307,2434353.234362307,596.4165424187652,0.2326604386677498,21.0,19.418777777777777,2.8200000000000003,0.7112073170731708,2.0056046341463416,72.8158536585366,5803.810474265638,87.01529658082674,5650.2072116107865,-1019.6665948579376,8475.201170477385,-1805.3273640086609,5496.603948955935
2025-06-01,140.03990534711545,3360.957728330771,51.208333333333336,2.566,2.1,2.333,6.417,4.39,5.403499999999999,255.0,255.0,0.8936777065915148,0.8936777065915148,2.27,5930.813430182588,240.0,967.4053748738812,5.965960090361446,18.045259789156624,75.98878012048193,255.0,255,250,220,235,225,210,210.0,215,215,205,21.1,9.53,8.59,8.55,8.43,8.35,8.6,8.55,8.49,8.4,8.08,12.372983870967742,10.118951612903226,9.568548387096774,9.53225806451613,9.23991935483871,9.627016129032258,9.229032258064516,9.006048387096774,14.877016129032258,731.0,629.0,453.5,394.5,321.0,302.5,281.0,239.0,184.5,0.0,0.0,0.0,0.0,0.0,0.0,0.0,0.0,0.0,2.507,1.744,2.159,2.189,1.541,1.17,1.045,0.433,0.099,0.038,0.018,2.795,2.441,2.791,2.855,2.422,2.151,1.993,1.799,1.278,1.052,461.0114560320679,498.7992802969915,115.6307422506662,98.28613091306627,92.50459380053296,86.72305668799964,79.01434053795523,75.15998246293303,73.23280342542192,71.30562438791083,69.37844535039972,2540.0656,10.81,10.945,10.985,10.915,11.365,10.685,10.72,10.805,10.655,10.87,10.825,1805.266107909901,1255.8372924590617,396.4420540005011,401.95074395882216,282.9630408590886,214.8389083745189,191.88603354818144,79.50875839843307,18.17867686245929,6.977673947206598,3.305213974992599,1721.046456145945,14512.297031249998,309.4573581122288,30.348492377694555,4646.944179133333,False,True,255.0,0.5120833333333333,0.4879166666666666,4960258.291293735,2420192.6912937346,617.1491362799023,0.2429658258746948,21.1,19.444333333333333,2.333,0.7598878012048194,1.7728182402108437,68.7357374811747,4963.408055308706,83.68848748553368,4657.154504293166,-1273.658925889422,7655.063693425221,-1724.250263242633,4350.900953277625
2025-06-02,278.7596833333333,6690.2324,31.0,2.026,1.83,1.928,4.054,3.54,3.797,295.0,270.0,0.0,0.4436174702578914,0.0,4982.7099078,230.0,771.6735108000001,7.017359339834958,17.52369092273068,75.45894973743435,295.0,270,265,250,250,240,240,235.0,225,235,220,,0.0,0.0,0.0,0.0,0.0,0.0,0.0,0.0,0.0,0.0,13.0,8.6875,11.0,13.1875,12.6875,10.375,8.875,6.625,16.75,941.5,813.0,761.0,578.0,485.5,462.5,367.0,339.5,307.5,0.0,0.0,0.0,0.0,0.0,0.0,0.0,0.0,0.0,1.936,2.05,1.743,1.484,1.451,1.265,0.721,0.282,0.121,0.071,0.008,2.302,2.342,2.366,2.076,2.259,2.13,1.97,1.614,1.515,1.029,258.0717901518638,281.18269673262773,58.932811780948,51.07510354348828,47.1462494247584,44.19960883571101,42.23518177634607,38.30632765761621,36.34190059825127,35.3596870685688,29.466405890474,2576.9556,11.13,11.035,11.535,11.375,11.195,10.965,11.24,11.22,10.85,11.12,11.09,1659.8104003681544,1757.5471698113206,381.0576599171652,324.43463414634147,317.22011734928674,276.5564772204325,157.62626092959042,61.651325356649785,26.453228255867465,15.522142199723882,1.748973768982973,922.3177634606536,11752.280624999998,-769.2721445365289,15.24610714569497,5599.724518800001,True,False,295.0,0.31,0.69,8312760.0,5735804.399999999,1692.0622979999998,0.6566129032258063,19.935,19.46988888888889,1.928,0.7545894973743437,1.4548485509377345,69.72400600150037,4211.036397,84.51297536723918,4979.628389323516,-3.0815184764842343,5904.347519047641,-921.637611247641,5748.220381647032
2025-06-03,138.64991045384568,3327.5978508922963,51.625,1.95,1.9,1.925,3.89,4.01,3.95,305.0,305.0,0.8918851690379747,0.5925197462099585,2.27,4904.223481572154,240.0,750.0242131803874,4.80772142316427,11.403050719152157,83.78922785768358,305.0,305,265,260,260,240,255,250.0,235,220,215,18.77,12.3,8.48,8.41,8.43,8.16,8.33,8.41,8.44,8.36,7.86,13.875,9.5625,8.6875,10.6875,9.0,10.5625,6.6875,8.6875,15.5,857.5,800.5,617.0,547.0,464.0,391.5,282.0,249.0,191.5,1720.5,1620.0,1232.5,1090.0,932.5,786.5,560.0,507.0,385.0,2.339,2.233,1.805,1.228,1.146,1.04,0.622,0.262,0.116,0.045,0.015,3.053,2.804,2.51,2.57,2.214,1.915,1.741,1.479,1.38,1.139,451.27169215995616,520.1097468962207,107.27263529734552,101.42140064476304,97.52057754304136,89.71893133959806,83.86769668701558,78.0164620344331,76.06605048357227,72.16522738185061,62.41316962754648,2545.1707,11.52,11.52,11.55,11.56,11.4,11.105,11.43,11.38,11.285,11.425,11.38,1676.3983126414707,1600.4264352836274,329.8863759517114,224.4323931682557,209.44586528568487,190.07303655943485,113.67829686535428,47.88378421016531,21.20045407778312,8.224314081898621,2.7414380272995404,1739.843590095343,12480.2896875,-262.318730610712,30.65274247987889,4638.2554544125,False,True,305.0,0.51625,0.48375,4930112.736077482,2384942.0360774817,727.407321003632,0.2857990314769976,18.77,19.656704545454545,1.925,0.8378922785768357,1.6129426362604085,63.13655847842542,4154.199268391767,84.70656535130102,4424.390706152685,-479.8327754194688,6651.939778817703,-1747.716297245549,4694.582143913603
2025-06-04,138.11822898081638,3314.8374955395934,52.208333333333336,2.09,2.13,2.11,4.37,4.86,4.615,265.0,300.0,0.0,0.4433472392352385,0.0,5445.666498849959,340.0,755.905600789944,4.017196401799101,11.99736131934033,83.98544227886057,265.0,300,290,300,285,300,290,300.0,285,285,290,18.22,12.71,8.37,8.3,8.32,8.03,8.33,8.46,8.42,8.42,8.25,13.875,10.8125,10.5,11.3125,12.25,9.375,8.375,9.4375,15.125,910.0,812.5,657.5,533.5,414.5,285.0,270.0,229.0,160.0,0.0,0.0,0.0,0.0,0.0,0.0,0.0,0.0,0.0,2.189,2.341,1.83,1.757,1.153,1.091,0.914,0.405,0.133,0.05,0.011,2.219,2.451,2.164,2.163,2.117,2.109,1.763,1.728,1.572,1.48,528.8645715993472,451.0903698935608,107.0950757488678,101.14534931837514,95.19562288788248,93.21238074438492,89.24589645738983,83.29617002689717,77.34644359640453,73.37995930940941,61.48050644842411,2578.0884,11.225,11.36,11.54,11.565,11.425,11.5,11.510000000000002,11.43,11.46,11.575,11.505,1558.4528609853098,1666.6688659509414,332.2302547184993,318.97735384721483,209.3232151313823,198.06732672015443,165.93358077197175,73.52636784753672,24.145696107956503,9.077329363893424,1.9970124600565529,1761.3523460309436,9656.73684375,134.53104256573477,30.770739180201147,4672.677804649999,False,True,300.0,0.5220833333333333,0.4779166666666666,4938078.339984037,2359989.939984037,707.9969819952113,0.2746209098164405,18.22,19.85220930232558,2.11,0.8398544227886058,1.7720928320839582,62.51984632683658,4689.760898060014,86.11913526196325,4558.399863904917,-887.266634945041,7210.188853291539,-1764.5223544415803,4427.038829749819
2025-06-05,139.04467938077303,3337.072305138553,51.625,2.08,2.47,2.2750000000000004,4.12,5.32,4.720000000000001,295.0,275.0,0.8893529718140927,0.5323349429260728,2.27,5810.337183791043,0.0,770.5086850547216,5.365,15.455833333333334,79.17916666666666,295.0,275,260,255,245,240,230,245.0,235,240,225,18.4,12.19,8.38,8.33,8.28,8.07,8.34,8.41,8.47,8.38,8.35,12.0,9.1875,7.8125,10.9375,12.1875,10.5625,8.625,11.55,13.6875,734.5,608.5,528.0,432.0,306.0,305.0,253.0,230.5,206.0,1681.0,1440.0,1209.0,977.0,720.0,710.5,606.0,541.5,472.0,2.201,2.361,1.69,1.42,1.621,0.885,0.586,0.324,0.122,0.047,0.002,2.868,3.236,2.305,2.002,2.482,2.229,1.964,1.769,1.21,1.312,374.78496467521785,428.3256739145347,134.5783970093971,97.52057754304136,118.97510460251048,91.66934289045888,83.86769668701558,74.11563893271145,64.3635811784073,60.462758076685645,56.56193497496399,2552.4174000000003,10.7,10.575,10.955,10.925,10.38,10.34,10.86,10.83,10.435,10.965,10.94,1577.4915289114483,1692.166060772344,308.86868440908154,259.52279991768984,296.2580694835037,161.7448436106729,107.0988455998354,59.21506138967008,22.29702928870293,8.589839152205228,0.3655250703066054,1585.2256704849442,11402.87484375,547.8788752351212,30.565714696363173,4651.461659325,True,False,295.0,0.51625,0.48375,4944149.927360776,2391732.5273607755,705.5610955714287,0.2764285714285714,18.4,19.931309523809524,2.2750000000000004,0.7917916666666667,1.801326041666667,66.36614583333333,5039.828498736321,86.73900221825008,4493.618287605461,-1316.7188961855818,7397.231518380247,-1586.8943345892048,3947.4080764746
2025-06-06,140.44053068144896,3370.572736354776,51.458333333333336,2.61,1.986,2.298,6.12,4.96,5.54,295.0,275.0,0.0,0.4434047994545692,0.0,5899.675121743421,240.0,851.5310931578948,5.344390243902439,13.699512195121953,80.9560975609756,295.0,275,290,300,290,280,265,275.0,275,260,240,20.91,12.57,8.26,8.34,8.22,8.12,8.4,8.49,8.47,8.46,8.29,11.4375,8.625,9.4375,9.375,11.1875,9.25,9.25,10.625,13.5,946.5,664.0,576.0,495.0,363.0,360.0,346.0,325.0,299.5,0.0,0.0,0.0,0.0,0.0,0.0,0.0,0.0,0.0,2.099,2.215,1.596,1.275,1.51,1.265,0.98,0.353,0.127,0.032,0.007,2.798,3.079,2.608,2.208,2.802,2.55,1.078,1.919,1.807,1.623,441.50439447551656,479.5651181371991,139.75897728569802,135.8767834722064,131.9945896587148,122.28910512498577,112.58362059125672,102.87813605752773,97.05484533729027,89.29045771030707,75.70277936308642,2565.72875,11.395,11.35,11.48,11.525,11.085,11.1,11.365,11.325,10.9495,11.305,11.335,1507.226229882434,1590.522200662025,292.2396050679147,233.46209051478144,276.4923581782902,231.6310152950577,179.44537153293007,64.6369552562493,23.25465529049196,5.859440703116084,1.2817526538066433,1928.4988072137887,10587.56015625,643.8235287497697,30.261919257767303,4682.989495572917,True,False,295.0,0.5145833333333334,0.4854166666666666,4986031.578947368,2420302.828947368,713.9893345394736,0.2782793522267205,20.91,19.936463414634147,2.298,0.809560975609756,1.86037112195122,65.24268292682926,5048.144028585526,85.56647483825756,4406.051675037096,-1493.623446706325,7829.90510415855,-1930.2299824151287,3763.959321488666
2025-06-07,101.94502137386438,2007.1275624824327,51.0625,2.6,2.57,2.585,5.08,5.02,5.05,205.0,320.0,1.324036128179408,0.5222610280477143,2.0,3906.1749589698898,300.0,539.1344859397797,9.831607142857145,16.76611607142857,73.40227678571428,205.0,320,300,280,285,310,285,300.0,300,270,290,,0.0,0.0,0.0,0.0,0.0,0.0,0.0,0.0,0.0,0.0,12.8125,9.75,8.5,8.0625,8.6875,10.875,6.4375,10.5,17.25,818.5,633.0,568.5,492.0,425.0,369.0,320.0,269.5,201.0,1778.0,1424.5,1256.5,1105.0,935.0,797.0,706.5,610.5,470.0,1.81,2.14,1.561,1.753,1.473,1.189,0.73,0.375,0.116,0.062,0.012,2.326,2.811,2.32,2.733,2.462,2.244,2.106,1.69,1.301,1.175,526.809047797755,481.6539865579475,117.06449626420114,109.38813585343384,107.46904575074204,95.9545051345911,90.19723482651564,86.35905462113199,78.6826942103647,74.84451400498106,71.00633379959741,1510.5328,11.125,11.325,11.305,11.295,11.14,11.145,11.24,11.125,11.165,11.175,11.225,1305.489747876224,1543.5072157210602,287.10316109992834,322.4162981474531,270.9179732864795,218.683958070349,134.26348981611,68.97097079594691,21.335020299546244,11.40320050492989,2.207071065470301,1839.429048821261,8335.439999999999,-817.6112266182063,41.689137367620106,2767.2016813,False,True,320.0,0.510625,0.489375,2958203.769889841,1447670.9698898408,463.2547103647491,0.3066829865361077,20.91,19.938125,2.585,0.7340227678571429,1.8974488549107145,72.76833147321429,3367.04047303011,86.197892014495,4186.298106683498,280.12314771360843,5747.250414826332,-1841.0754558564429,5005.555740336886
2025-06-08,139.30663697729992,3343.359287455198,51.66666666666666,2.14,2.15,2.145,4.79,4.24,4.515000000000001,340.0,330.0,0.0,0.4534401748185324,0.0,5495.404412264516,260.0,878.879837283871,8.848524651863004,19.87543846443357,71.27603688370343,340.0,330,335,325,310,310,300,280.0,275,295,285,,0.0,0.0,0.0,0.0,0.0,0.0,0.0,0.0,0.0,0.0,11.416666666666666,8.916666666666666,9.166666666666666,10.083333333333334,11.25,7.25,9.0,5.75,16.166666666666668,721.0,549.0,505.0,448.0,340.0,267.0,233.0,127.0,113.0,0.0,0.0,0.0,0.0,0.0,0.0,0.0,0.0,0.0,2.182,2.217,1.874,1.517,1.352,1.316,1.206,0.524,0.142,0.026,0.01,2.191,2.34,2.232,2.029,1.926,1.715,2.084,1.476,1.198,0.887,474.78499542543454,352.259835315645,109.3537053979872,95.6844922232388,91.77900274473924,80.06253430924062,70.29881061299176,70.29881061299176,64.44057639524245,62.48783165599268,60.535086916742905,2560.2852000000003,11.32,11.455,11.45,11.455,11.39,11.31,11.4,11.395,11.315,11.26,6.3500000000000005,1563.1344922232388,1588.2076852698997,342.33505032021964,277.11967520585546,246.97811527904847,240.4017749313816,220.3074016468436,95.72228728270817,25.94000914913083,4.749579139981702,1.82676120768527,1531.985681610247,9288.0084375,15.161047697600452,30.50823774241668,4663.9862060000005,True,False,340.0,0.5166666666666666,0.4833333333333334,4955390.709677421,2395105.5096774204,814.3358732903229,0.3180645161290323,19.66,19.933461538461536,2.145,0.7127603688370343,1.5288709911554386,73.48280485509974,4616.524574980645,84.00700346415985,4606.722831655992,-888.6815806085242,7032.74939824771,-1537.3449859831935,4596.921088331339
2025-06-09,141.9212349775717,3406.10963946172,50.91666666666666,2.08,2.19,2.135,4.37,4.49,4.43,300.0,285.0,0.0,0.4007851230436599,0.0,5454.742466501144,260.0,759.1715198764322,7.618989784335981,15.70844494892168,76.67256526674234,300.0,285,250,250,250,265,270,250.0,260,265,265,19.66,15.42,8.54,0.0,7.7,7.44,7.84,7.9,7.87,8.0,7.92,14.0,11.375,7.5625,9.8125,7.625,10.375,7.8125,10.9375,16.25,731.0,569.0,441.5,340.0,312.5,281.0,249.5,223.0,206.5,0.0,0.0,0.0,0.0,0.0,0.0,0.0,0.0,0.0,2.626,2.78,2.111,1.804,1.518,1.104,0.894,0.44,0.109,0.056,0.016,3.072,3.242,2.693,2.498,2.222,2.104,1.954,1.866,1.587,1.27,479.6293099532095,367.216190432926,97.46217462408576,89.81808249670648,82.17399036932721,76.44092127379275,74.52989824194793,70.70785217825829,64.97478308272385,63.06376005087903,59.241713987189385,2552.6094,11.305,11.435,11.335,11.315,11.205,11.165,11.27,11.3,11.170000000000002,11.27,11.32,1897.1188842956435,2008.374142552128,388.8913103620588,332.33535002044243,279.64803843183574,203.38039158678964,164.69390405669375,81.05740244401035,20.08012924181165,10.316396674692228,2.947541907054922,1525.2586766910458,11258.30578125,-691.3628033466885,29.94618811393265,4682.54922685,True,False,300.0,0.5091666666666667,0.4908333333333333,5013308.150572832,2460698.750572832,738.2096251718496,0.2891980360065467,19.66,19.91697368421053,2.135,0.7667256526674234,1.6369592684449488,69.34151532349603,4695.570946624712,86.08235815826902,5388.8434915731605,-65.89897492798355,6981.91088479395,-1527.1684182928057,6082.116036521609
2025-06-10,142.94110071474984,3430.586417153996,50.66666666666666,2.15,1.98,2.065,4.78,4.16,4.470000000000001,245.0,245.0,1.334030189436205,0.4978750162397842,3.405,5275.709534315789,240.0,796.2194543157893,10.556084337349397,16.0663328313253,73.3775828313253,245.0,245,255,250,250,240,250,245.0,245,230,230,19.2,9.86,8.2,8.19,8.2,8.05,8.41,8.35,8.36,8.56,8.47,12.875,10.5625,7.75,10.9375,8.75,10.5,8.5625,8.9375,14.0,868.5,746.5,582.5,494.5,438.0,346.0,274.0,251.5,221.5,1905.0,1701.5,1370.0,1165.5,1025.5,813.0,659.0,609.0,513.5,1.838,1.992,1.307,1.261,1.095,1.041,0.94,0.597,0.275,0.074,0.011,2.217,2.315,1.776,1.773,1.76,1.701,1.622,1.35,1.228,1.215,491.0514865844816,617.5344452501813,104.34844089920232,96.75946337926032,92.96497461928934,83.47875271936185,79.68426395939086,77.78701957940535,70.19804205946338,66.40355329949237,62.60906453952139,2552.416,11.25,11.345,11.305,11.33,11.215,11.165,11.295000000000002,11.31,11.22,11.355,11.33,1331.5170413343003,1443.0804931109503,241.444318346628,232.94666062364035,202.28120014503264,192.30568890500365,173.6477882523568,110.2848187092096,50.80121464829588,13.670145032632345,2.0320485859318347,1842.81950688905,11979.700781249998,486.2241352007013,29.732526045683723,4693.0422186666665,False,True,245.0,0.5066666666666666,0.4933333333333334,5037663.157894736,2485247.1578947366,608.8855536842104,0.2385526315789473,19.2,19.887702702702704,2.065,0.7337758283132529,1.5152470854668674,73.23656344126505,4479.49008,84.90782236708088,3994.0114176939815,-1281.6981166218077,7119.274514099522,-1843.5649797837327,3508.532755387964
2025-06-11,140.49976927747417,3371.99446265938,50.833333333333336,2.05,2.19,2.12,4.36,4.67,4.515000000000001,270.0,260.0,0.0,0.4514838745677852,0.0,5346.873505573771,230.0,785.1550583606557,5.762033511043412,14.55071591774562,79.68725057121095,270.0,260,255,245,265,270,270,250.0,250,235,230,19.02,9.97,8.07,8.12,8.03,8.02,7.98,8.34,8.34,8.47,8.28,14.0625,9.375,8.9375,9.9375,8.625,9.125,6.9375,7.6875,15.0,982.0,766.0,651.5,576.5,482.0,372.0,250.0,250.5,215.0,0.0,0.0,0.0,0.0,0.0,0.0,0.0,0.0,0.0,2.315,2.095,1.355,1.367,1.249,1.164,0.53,0.244,0.11,0.046,0.01,3.16,2.682,2.141,2.047,2.116,1.956,1.918,1.74,1.481,1.149,568.1888334089878,456.0463004993192,120.10465274625513,101.04042215161144,91.5083068542896,89.60188379482524,81.97619155696778,80.0697684975034,74.35049931911031,70.53765320018158,64.81838402178848,2520.96,11.1,11.195,10.955,11.07,11.03,11.01,11.14,11.205,11.11,11.255,11.260000000000002,1673.9877439854745,1514.9046754425783,249.85080571947347,252.06350658193367,230.30528143440768,214.6319836586473,97.7276214253291,44.99158420335906,20.28309123921925,8.482019972764412,1.843917385383568,1798.24289605084,9554.33203125,254.22175104125824,30.249159994039843,4628.062399999999,True,False,270.0,0.5083333333333333,0.4916666666666667,4959265.573770492,2438305.5737704923,658.3425049180329,0.2611475409836066,19.02,19.86930555555556,2.12,0.7968725057121097,1.6893697121096725,66.29673933739528,4561.718447213115,85.31562309184643,4309.072231048571,-1037.8012745252,7146.6919365013255,-1799.8184309275548,4056.426014884026
2025-06-12,140.14872368969586,2522.677026414525,51.16666666666666,2.15,2.23,2.19,5.03,4.89,4.96,270.0,320.0,1.7881140514282083,0.5393744971334213,3.405,4174.831187001221,230.0,615.7180131017101,7.107465788139888,18.41447541814496,74.47805879371515,270.0,320,310,290,285,275,255,280.0,275,235,260,16.85,11.53,8.05,8.15,8.16,8.1,8.33,8.45,8.4,8.44,8.28,13.75,8.1875,8.4375,9.0625,8.3125,7.25,9.5625,8.25,17.0625,837.0,668.5,499.0,453.5,356.0,296.5,245.0,210.5,174.5,1832.0,1564.5,1240.0,1157.5,922.5,700.0,573.5,497.5,414.5,2.458,2.484,1.781,1.86,1.509,1.054,0.5,0.25,0.073,0.023,0.011,2.309,2.533,1.873,1.974,1.457,1.948,1.269,0.847,0.629,0.517,520.8460067389126,407.6186139695839,123.19140333302978,113.5670749476368,105.86761223932248,98.1681495310081,90.46868682269374,82.76922411437938,76.99462708314361,71.22003005190784,67.37029869775066,1904.24095,11.315,11.25,11.32,11.29,11.235,11.375,11.27,11.275,11.185,11.21,11.215,1770.8075767234318,1789.53865768145,327.18515663418634,341.6981422456972,277.2163960477188,193.62894727256173,91.85433931335945,45.92716965667972,13.410733539750478,4.2252996084145344,2.0207954648939075,1758.081727529369,8039.480624999999,-1295.9194688462028,30.32492831978941,3485.0783119916664,False,True,320.0,0.5116666666666666,0.4883333333333334,3721643.5504886,1817402.6004886,581.568832156352,0.3054071661237786,16.85,19.862714285714286,2.19,0.7447805879371515,1.6310694875823617,70.39337937151545,3559.113173899511,85.25166682143188,4857.513214188145,682.6820271869237,5935.393485973022,-1760.5622989718004,6155.913254476779
2025-06-13,141.63153050108932,3399.156732026144,51.0,2.11,2.36,2.235,4.47,5.02,4.744999999999999,140.0,360.0,0.0,0.4956682844154009,0.0,5710.842001764705,250.0,808.0452017647059,8.857916666666668,17.436401515151516,73.70568181818182,140.0,360,350,235,320,305,290,265.0,260,250,250,18.48,13.78,8.33,8.29,8.25,8.27,8.5,8.53,8.5,8.48,8.34,12.6875,9.6875,8.9375,8.75,12.3125,9.6875,9.1875,6.5625,17.625,624.0,539.0,427.0,356.0,313.0,255.0,203.0,165.0,124.0,0.0,0.0,0.0,0.0,0.0,0.0,0.0,0.0,0.0,1.967,1.889,1.64,0.836,0.564,0.125,0.136,0.098,0.035,0.017,0.009,2.58,2.781,2.808,1.971,1.795,0.907,0.862,0.77,0.436,0.356,450.7364975450082,360.58919803600656,111.10654664484451,101.52839607201312,95.78150572831424,90.03461538461538,80.45646481178396,74.70957446808511,70.87831423895254,67.04705400981997,63.215793780687406,2553.54,12.86,11.02,11.285,11.22,11.38,11.345,11.2,11.395,11.395,11.315,11.43,1419.7168576104748,1363.4189852700492,301.8432078559738,153.86641571194764,103.80461538461536,23.006342062193127,25.030900163666125,18.036972176759413,6.441775777414076,3.1288625204582656,1.656456628477905,1566.0839607201308,9258.14953125,1483.3637466632963,30.00744244564463,4680.638820000001,False,True,360.0,0.51,0.49,5006941.176470588,2453401.176470588,883.2244235294116,0.3458823529411764,18.48,19.83264705882353,2.235,0.7370568181818181,1.6473219886363637,71.97014678030303,4902.796799999999,85.85068188692645,3419.9513911620293,-2290.890610602676,7277.444300310162,-1566.6022985454574,1937.10598232406
2025-06-14,137.57381736173036,3301.771616681529,51.91666666666666,2.38,2.44,2.41,5.14,4.98,5.0600000000000005,50.0,405.0,0.0,0.4586075208826582,0.0,6139.697839320386,290.0,830.0080663203853,5.450787971069662,10.539840121811952,84.00937190711838,50.0,405,365,325,360,350,345,330.0,310,355,305,,0.0,0.0,0.0,0.0,0.0,0.0,0.0,0.0,0.0,0.0,14.75,11.4375,8.5,9.4,15.75,6.9375,7.375,8.125,12.625,806.0,553.5,468.5,377.5,300.0,253.0,203.5,158.5,102.0,1659.5,1373.5,1014.0,857.5,713.5,660.5,490.0,414.5,310.5,1.927,1.936,1.392,0.868,0.704,0.522,0.221,0.079,0.036,0.017,0.007,2.275,2.252,0.0,0.0,0.0,0.0,0.0,0.0,0.0,0.0,501.3366041542483,408.7821541565409,116.04014168462562,112.10657755972306,108.17301343482052,100.30588518501538,92.43875693521024,86.5384107478564,80.63806456050256,78.67128249805128,72.77093631069744,2546.6138,11.255,11.305,11.515,11.515,11.465,11.37,11.435,11.435,11.2,11.345,11.415,1376.5295520198083,1382.9585950754276,253.5614581136228,158.11159888119585,128.2379788160851,95.08554679260855,40.25652459993581,14.390341372827734,6.557623916731624,3.096655738456601,1.2750935393644829,1757.8018272272918,11168.6971875,1849.946747893749,30.89250615780503,4628.258363683333,False,True,405.0,0.5191666666666667,0.4808333333333333,4905195.120385233,2358581.320385233,955.2254347560194,0.3750963081861958,17.125,19.776969696969697,2.41,0.8400937190711839,2.024625862961553,63.40088503996956,5309.689773000001,86.48128803660701,3460.0609688660647,-2679.636870454321,7897.817610307491,-1758.1197709871049,1610.4321647321285
2025-06-15,139.9756090612743,3359.414617470583,51.54166666666666,2.13,2.27,2.2,4.87,5.03,4.95,225.0,365.0,0.0,0.4265080428098847,0.0,5645.4300295992325,290.0,891.5912950190783,8.738033157498117,18.114498869630747,73.14746797287114,225.0,365,370,340,330,265,265,275.0,255,240,285,15.77,9.09,8.57,8.48,8.63,8.27,8.66,8.88,8.74,8.63,8.14,14.125,9.5,10.6875,11.3125,10.3125,10.4375,10.875,6.9375,15.625,971.0,768.5,592.5,459.0,336.0,255.0,213.0,144.5,116.0,0.0,0.0,0.0,0.0,0.0,0.0,0.0,0.0,0.0,2.111,2.29,2.61,1.632,1.562,1.21,0.833,0.224,0.071,0.032,0.01,2.683,2.95,2.786,2.363,2.361,1.857,1.6,1.179,0.685,0.22,518.8668296360604,404.4109113339883,120.63653789038403,110.9077848347079,103.124782390167,97.28753055676133,91.45027872335564,83.66727627881474,75.88427383427384,73.9385232231386,71.99277261200338,2563.3659,11.0,11.22,11.35,11.345,11.29,11.365,11.365,11.25,11.305,11.44,11.35,1514.4161888008043,1642.8294989833453,477.4607742569281,298.550185282493,285.7447239039547,221.35154668616207,152.3849904046058,40.97747641132257,12.988396541088848,5.85392520161751,1.829351625505472,1752.1675013136553,12767.0053125,101.60051535401362,30.362432630241766,4675.0453670375,False,True,365.0,0.5154166666666666,0.4845833333333333,4973385.739692805,2410019.8396928054,879.657241487874,0.3431649151172191,15.77,19.71890625,2.2,0.7314746797287113,1.609244295403165,72.24410324039187,4753.838734580154,84.20684889646267,4654.387058097827,-991.0429715014052,7399.746369784575,-1754.3163401853426,4554.935381615501
2025-06-16,142.07464531709942,3409.791487610386,51.09090909090909,2.11,2.25,2.18,5.18,4.42,4.8,235.0,300.0,0.0,0.3985583415033115,0.0,5603.725057790036,230.0,663.5114711325623,9.95,18.86692307692308,71.18307692307692,235.0,300,285,265,300,285,285,285.0,290,260,275,19.0,14.84,8.33,8.3,8.34,8.15,8.39,8.48,8.48,8.54,8.34,12.75,10.6875,11.375,11.1875,10.8125,13.0,12.75,15.0625,19.625,1103.0,825.5,649.0,493.0,339.0,274.0,203.0,143.5,117.5,0.0,0.0,0.0,0.0,0.0,0.0,0.0,0.0,0.0,2.08,1.96,1.363,1.146,0.859,0.607,0.509,0.439,0.112,0.033,0.01,2.781,3.004,2.671,2.465,2.099,1.446,0.876,0.734,0.454,0.419,429.3249280254145,497.1130745557432,86.42988682616898,74.90590191601311,71.06457361262783,65.3025811575499,59.54058870247196,55.69926039908667,53.778596247394034,51.857932095701386,44.17527548893081,2568.2605000000003,10.9,10.965,11.4,11.28,11.235,11.37,11.455,11.435,11.48,11.385,11.41,1499.7557827856645,1413.231410701876,250.60702819418245,210.7084771170456,157.93942569244513,111.60562444157648,93.58692395512756,80.71642360766405,20.592800555941626,6.067521592375658,1.8386429067805024,1489.1925990271022,11313.64875,1097.8260695416548,29.913852612577948,4703.652366636365,False,True,300.0,0.510909090909091,0.489090909090909,5026844.395017793,2458583.895017793,737.5751685053378,0.287188612099644,19.0,19.65822580645161,2.18,0.7118307692307693,1.5517910769230767,74.22932692307693,4940.213586657474,88.159457070254,3846.65006155068,-1757.074996239356,7097.180201251999,-1493.4551434619634,2753.086536443886
2025-06-17,136.46843680555554,3275.242483333333,51.25,2.01,1.93,1.97,4.57,4.26,4.415,210.0,435.0,0.0,0.3748544167858214,0.0,4885.706972474999,220.0,736.9799298749999,8.083821138211382,13.907073170731708,78.0091056910569,210.0,435,390,435,360,375,355,375.0,365,380,355,19.37,12.25,8.34,8.44,8.43,8.14,8.48,8.54,8.62,8.64,8.48,12.0625,10.3125,10.375,10.5625,10.25,9.5625,10.75,18.3125,21.8125,1122.0,843.5,538.0,343.0,295.5,210.0,170.0,158.5,145.0,2181.0,1940.0,1167.0,891.5,645.5,493.0,401.0,384.5,344.0,1.262,1.723,1.204,0.935,0.811,0.73,0.292,0.189,0.098,0.029,0.015,1.455,2.503,2.275,2.076,1.858,1.538,1.395,0.949,0.639,0.36,605.3315105946684,438.8653451811346,98.4042036910458,73.32077922077922,67.5322966507177,59.81431989063568,54.02583732057417,48.23735475051264,44.37836637047163,59.81431989063568,67.5322966507177,2478.25935,10.835,10.765,11.015,11.115,11.035,11.03,11.205,11.085,11.145,11.105,11.14,908.3294600136704,1240.136021872864,220.9788516746412,171.60733082706767,148.8487115516063,133.98219412166782,53.59287764866712,34.68854066985646,17.986650717703352,5.32258031442242,2.7530587833219413,1617.256630211893,13305.740625,1213.3872602897382,31.142732337848432,4532.116786312499,False,True,435.0,0.5125,0.4875,4835628.0,2357368.6500000004,1025.4553627500002,0.4137804878048781,19.37,19.6035,1.97,0.7800910569105691,1.536779382113821,68.79669715447154,4148.7270426,84.91559289112132,2938.226278195489,-1947.4806942795108,6505.850098572121,-1620.143126097122,1727.7255137909783
