Repository: epaki/jupyter

File: leachit/shanta/site_leaching_data_for_kinetic.csv (part 3 of 16)
lved_Gold_Profile_Au_Grams_Per_Day_Per_Tank_Cil_Tank_04,Undissolved_Gold_Profile_Au_Grams_Per_Day_Per_Tank_Cil_Tank_05,Undissolved_Gold_Profile_Au_Grams_Per_Day_Per_Tank_Cil_Tank_06,Undissolved_Gold_Profile_Au_Grams_Per_Day_Per_Tank_Cil_Tank_07,Undissolved_Gold_Profile_Au_Grams_Per_Day_Per_Tank_Cil_Tank_08,Undissolved_Gold_Profile_Au_Grams_Per_Day_Per_Tank_Cil_Tank_09,Leach_Feed_Dry_t,Ph_Leach_Tank_01,Ph_Leach_Tank_02,Ph_Cil_Tank_01,Ph_Cil_Tank_02,Ph_Cil_Tank_03,Ph_Cil_Tank_04,Ph_Cil_Tank_05,Ph_Cil_Tank_06,Ph_Cil_Tank_07,Ph_Cil_Tank_08,Ph_Cil_Tank_09,Dissolved_Au_Metal_Profile_G_Leach_Tank_01,Dissolved_Au_Metal_Profile_G_Leach_Tank_02,Dissolved_Au_Metal_Profile_G_Cil_Tank_01,Dissolved_Au_Metal_Profile_G_Cil_Tank_02,Dissolved_Au_Metal_Profile_G_Cil_Tank_03,Dissolved_Au_Metal_Profile_G_Cil_Tank_04,Dissolved_Au_Metal_Profile_G_Cil_Tank_05,Dissolved_Au_Metal_Profile_G_Cil_Tank_06,Dissolved_Au_Metal_Profile_G_Cil_Tank_07,Dissolved_Au_Metal_Profile_G_Cil_Tank_08,Dissolved_Au_Metal_Profile_G_Cil_Tank_09,Au_on_Carbon_g,Undissolved_Au_g,Total_Au_Grams,Residence_Time,Tonnes_Processed,Leach_Cn_Adds_To_Tank_1,Leach_Cn_Adds_To_Tank_2,CN_Concentration_PL_01,Solids_Fraction,Liquid_Fraction,Slurry_Mass_Kg,Solution_Mass_Kg,NaCN_Used_Kg,CN_Kg_T,Dissolved_Oxygen_Profile_Ppm_Leach_Tank_01_Imputed,Dissolved_Oxygen_PL_01,Leach_Feed_Grade_Au_Gt,Fines_Fraction,Grade_x_Fines,Particle_Size,Au_Recovery_g,Au_Recovery_pct,Total_Au_in_Solution_g,Au_Residual_g,Au_Accounted_g,Au_Unaccounted_g,Au_Inventory_g
2024-07-20,146.91215206929232,3525.8916496630154,49.458333333333336,2.02,2.34,2.1856204717775904,4.96,5.12,5.04,390.0,430.0,1.184614674757822,0.5210214549963829,3.0,5535.016199823145,332.0,890.2460777244944,16.950000000000003,19.91,63.14,390.0,430,430,410,425,385,425,425.0,440,395,385,,0.0,0.0,0.0,0.0,0.0,0.0,0.0,0.0,0.0,0.0,12.0,8.6325,7.25,7.5,9.25,8.8125,10.4375,12.0,15.875,1090.0,552.5,299.5,212.5,159.0,102.5,85.5,73.5,57.0,0.0,0.0,0.0,0.0,0.0,0.0,0.0,0.0,0.0,1.56,1.68,0.8,0.602,0.244,0.08,0.04,0.02,0.004,0.001,0.001,0.0,0.0,0.0,0.0,0.0,0.0,0.0,0.0,0.0,0.0,588.9643889648371,567.4169113197821,95.2398511911432,91.57677999148385,87.91370879182448,87.91370879182448,84.25063759216513,87.91370879182448,87.91370879182448,80.58756639250578,65.93528159386835,2525.956633499997,11.915,11.935,11.9,11.83,11.83,11.795,11.68,11.695,11.67,11.635000000000002,11.58,1145.011541650792,1233.089352547007,149.7322785235651,112.67353958898272,45.66834494968736,14.97322785235651,7.486613926178255,3.743306963089128,0.7486613926178255,0.1871653481544563,0.1871653481544563,1923.1965091844145,1925.6262522130835,6800.31290625,28.928852651994728,4708.38756166875,False,True,430.0,0.4945833333333334,0.5054166666666666,5107241.718955344,2581285.0854553464,1109.952586745799,0.4394187026116258,21.0,20.195833333333336,2.1856204717775904,0.6314,1.3800007658803706,83.63125,4644.770122098651,83.91610709733895,2713.5011980905847,-2821.5150017325604,7452.5700372125775,-1917.5538373894324,782.2322740825186
2024-07-21,147.38640821527318,3537.273797166556,49.208333333333336,2.61,1.92,2.2660321761219304,5.21,5.44,5.325,405.0,410.0,1.1895147840331828,0.5571497156558569,3.0,5715.01642486198,268.0,949.668560417972,16.095,20.630000000000003,63.275,405.0,410,435,400,420,395,405,395.0,380,400,385,,0.0,0.0,0.0,0.0,0.0,0.0,0.0,0.0,0.0,0.0,12.3125,8.0,9.0,8.25,11.0,7.9375,9.6875,11.3125,14.875,1277.5,558.0,316.0,264.0,170.0,115.5,99.0,76.5,65.0,0.0,0.0,0.0,0.0,0.0,0.0,0.0,0.0,0.0,1.4,1.52,0.0,0.0,0.0,0.0,0.0,0.0,0.0,0.0,0.0,0.0,0.0,0.0,0.0,0.0,0.0,0.0,0.0,0.0,0.0,499.0921897010487,591.7807392169577,174.53966862688105,112.72353598819402,98.1785636026206,90.90607740983388,87.26983431344053,87.26983431344053,83.63359121704718,79.99734812065383,54.54364644590033,2520.887963968004,12.205,12.13,12.075,12.03,12.03,12.015,12.02,11.99,11.99,12.0,11.985,1030.302081702927,1118.613688706035,0.0,0.0,0.0,0.0,0.0,0.0,0.0,0.0,0.0,2618.164481853035,1959.9350289560184,7852.302656250002,28.83576614332329,4699.710398760417,False,True,410.0,0.4920833333333334,0.5079166666666666,5122888.326437942,2602000.3624699377,1066.8201486126743,0.4231922099915325,19.205,20.190540540540542,2.2660321761219304,0.63275,1.4338318594411517,83.0125,4765.347864444008,83.38292509035253,2148.915770408962,-3566.1006544530183,7676.683841635988,-1961.6674167740075,-467.51632362608416
2024-07-22,147.53786397707236,3540.9087354497365,49.0,1.55,1.64,1.5960408163265305,3.94,4.96,4.45,670.0,500.0,0.0,0.5287211152130652,0.0,4004.739331142857,302.5,843.1838711428574,16.03,20.545,63.425,670.0,500,450,435,415,405,390,410.0,415,345,355,,0.0,0.0,0.0,0.0,0.0,0.0,0.0,0.0,0.0,0.0,10.875,7.8125,8.5625,9.75,10.3125,9.875,9.8125,8.3125,17.125,1239.0,555.0,411.0,288.0,177.0,136.0,132.0,77.0,71.0,1645.0,1230.0,959.0,633.0,549.0,492.0,416.0,344.0,326.0,0.0,0.0,0.0,0.0,0.0,0.0,0.0,0.0,0.0,0.0,0.0,0.0,0.0,0.0,0.0,0.0,0.0,0.0,0.0,0.0,0.0,425.1740760578467,389.7429030530262,86.73551151580074,83.12153186930905,79.50755222281735,68.66561328334225,50.59571505088377,50.59571505088377,46.98173540439207,46.98173540439207,43.36775575790037,2507.5347096770074,12.25,11.905,11.875,11.845,11.805,11.815,11.88,11.875,11.86,11.83,11.84,0.0,0.0,0.0,0.0,0.0,0.0,0.0,0.0,0.0,0.0,0.0,3162.103617258203,1371.4698446705945,7766.47125,28.806164637577087,4684.622257000002,True,False,670.0,0.49,0.51,5117417.774851036,2609883.0651740287,1748.6216536665993,0.6973469387755103,21.0,20.14,1.5960408163265305,0.63425,1.012288887755102,82.878125,3161.55546,78.94534946167812,0.0,-4004.739331142857,5376.757333071655,-1372.0180019287975,-3161.55546
2024-07-23,150.05346302280174,3601.2831125472417,49.0,1.73,1.65,1.6910408163265307,4.67,0.0,4.67,895.0,780.0,2.351139834551073,0.6186298416530507,6.0,4315.45786807551,502.0,819.2812990755102,12.46,22.02,65.52,895.0,780,805,820,865,805,770,740.0,730,695,655,21.0,12.46,9.46,9.3,9.17,8.28,9.16,9.29,9.03,8.82,7.12,11.4375,8.125,9.0625,7.6875,9.375,10.8125,11.4375,10.4375,21.25,824.0,484.0,397.5,266.0,180.5,133.0,106.0,91.0,68.0,0.0,0.0,0.0,0.0,0.0,0.0,0.0,0.0,0.0,1.44,1.44,0.64,0.36,0.2,0.094,0.028,0.011,0.001,0.001,0.001,0.0,0.0,0.0,0.0,0.0,0.0,0.0,0.0,0.0,0.0,453.5190144617032,446.4327798607391,75.89357257632564,72.27959292983395,72.27959292983395,68.66561328334225,68.66561328334225,61.43765399035886,57.82367434386716,54.20969469737546,54.20969469737546,2550.383001617166,11.905,11.855,12.05,11.81,11.785,11.745,11.64,11.68,11.655,11.675,11.7,1062.0674879485805,1062.0674879485805,120.36764863417244,67.70680235672201,37.61489019817889,17.67899839314408,5.2660846277450455,2.068818960899839,0.1880744509908944,0.1880744509908944,0.1880744509908944,1121.276750061511,1485.4164970540976,6564.12234375,28.32323836041145,4764.497557900001,True,False,895.0,0.49,0.51,5204863.268606461,2654480.266989295,2375.759838955419,0.931530612244898,21.0,20.074054054054056,1.6910408163265307,0.6552,1.107969942857143,79.3375,3496.176569,81.01519412027372,2375.402442420996,-1940.0554256545147,5801.3769886121145,-1485.9191205366042,1254.628315841991
2024-07-24,151.28575134766615,3630.858032343988,48.66666666666666,1.62,1.68,1.6515821917808218,0.0,0.0,0.0,795.0,750.0,0.0,0.5895912168146868,0.0,4207.695899131849,594.0,792.4667569212329,13.08,20.905,66.015,795.0,750,685,675,795,790,735,720.0,715,770,675,21.0,12.86,8.82,8.93,9.23,7.15,8.69,9.15,9.0,9.07,7.1,11.125,5.375,6.25,4.75,8.0625,8.6875,10.125,12.9375,16.3125,991.0,411.5,260.5,195.0,168.5,134.0,117.0,88.5,75.5,0.0,0.0,0.0,0.0,0.0,0.0,0.0,0.0,0.0,1.55,1.4,0.96,0.44,0.12,0.071,0.022,0.005,0.001,0.001,0.001,0.0,0.0,0.0,0.0,0.0,0.0,0.0,0.0,0.0,0.0,456.0875756496974,484.1545033819864,82.3062655749377,75.14919900320398,71.57066571733712,64.41359914560341,60.83506585973656,60.83506585973656,57.2565325738697,53.677999288002844,46.52093271626913,2545.2351135897084,12.13,12.215,12.18,12.205,12.17,12.2,12.145,12.12,12.12,12.08,12.08,1147.187611249555,1036.1694553221785,181.1816304734781,83.04158063367747,22.64770380918476,13.399891420434315,4.152079031683873,0.9436543253826984,0.1887308650765397,0.1887308650765397,0.1887308650765397,925.3523034263852,1512.8074047703803,5578.1010937500005,28.09253325009556,4770.947454499999,True,False,795.0,0.4866666666666666,0.5133333333333334,5229935.164910359,2684700.0513206515,2134.336540799918,0.8385616438356166,21.0,20.019324324324327,1.6515821917808218,0.66015,1.0902919839041094,79.415625,3415.229142210616,81.16625402789354,2489.2897988608047,-1718.406100271044,5719.916263978804,-1512.220364846955,1563.3504555109937
2024-07-25,135.37558907365968,2575.5205821263758,49.42105263157895,1.57,1.68,1.6340061767838123,0.0,0.0,0.0,940.0,700.0,1.623515913662398,0.6236331953756331,3.0,3019.3843430171564,447.5,593.2003988599041,15.59,19.915,64.495,940.0,700,665,620,580,655,620,655.0,645,655,585,21.0,12.18,9.01,8.93,9.17,7.71,8.75,9.0,9.08,9.1,9.22,12.25,9.625,8.875,8.75,6.5625,7.3125,6.375,8.375,15.75,874.0,578.0,434.0,292.5,220.5,152.5,136.5,100.5,88.5,0.0,0.0,0.0,0.0,0.0,0.0,0.0,0.0,0.0,1.72,1.92,1.04,0.4,0.14,0.04,0.012,0.001,0.001,0.001,0.001,0.0,0.0,0.0,0.0,0.0,0.0,0.0,0.0,0.0,0.0,552.4467272264199,473.5257661940742,106.11281942439936,98.7946939468546,98.7946939468546,95.1356312080822,91.4765684693098,87.8175057305374,87.8175057305374,80.49938025299262,65.86312929790306,1837.656674077113,12.275,12.05,11.99,12.025,12.025,11.97,12.0,12.0,11.95,11.96,11.92,1262.9493165803551,1409.8038882757453,194.7291620680873,74.89583156464896,26.21354104762714,7.489583156464896,2.2468749469394687,0.1872395789116224,0.1872395789116224,0.1872395789116224,0.1872395789116224,-564.3849354101905,1838.284421427965,7228.9471875,31.39413855246471,3436.693332560526,True,False,940.0,0.4942105263157894,0.5057894736842106,3718368.13711024,1880711.4630331264,1767.868775251139,0.9620234291799789,21.0,19.96905405405405,1.6340061767838123,0.64495,1.05385228371672,81.934375,2426.1839441572524,80.35359757257199,2979.077155955514,-40.30718706164225,4846.177040833193,-1826.7926978160367,3531.970367753776
2024-07-26,149.29383886369365,3583.052132728648,49.0,1.31,1.61,1.466557142857143,0.0,0.0,0.0,670.0,570.0,0.0,0.5966407194379711,0.0,3723.6396219028575,458.0,905.3213573102042,17.76,20.905,61.335,670.0,570,515,530,525,550,520,545.0,555,560,560,21.0,12.76,9.18,9.02,8.97,7.02,8.81,9.11,9.26,9.05,8.77,11.9375,11.25,10.0,10.5,9.25,8.375,6.125,8.375,19.125,916.5,755.5,424.0,256.5,185.5,123.0,96.5,75.5,70.0,0.0,0.0,0.0,0.0,0.0,0.0,0.0,0.0,0.0,1.36,1.48,0.881,0.683,0.52,0.364,0.04,0.02,0.002,0.001,0.001,0.0,0.0,0.0,0.0,0.0,0.0,0.0,0.0,0.0,0.0,411.0016068559185,517.2951258703802,93.96347080878414,86.73551151580074,83.12153186930905,90.34949116229244,79.50755222281735,79.50755222281735,72.27959292983395,72.27959292983395,72.27959292983395,2527.6824882377587,12.32,12.075,12.02,12.02,12.005,12.025,12.010000000000002,11.995,11.99,11.975,11.97,1003.063738618104,1091.5693626138188,165.69359132297802,128.45485002678092,97.79871451526512,68.45910016068558,7.522978039635778,3.761489019817889,0.3761489019817889,0.1880744509908944,0.1880744509908944,242.58740255454651,1658.320621317622,8078.774531250001,28.467350242633124,4740.377971600001,True,False,670.0,0.49,0.51,5158535.690281141,2630853.202043382,1762.671645369066,0.6973469387755103,21.0,19.918783783783784,1.466557142857143,0.61335,0.8995128235714284,85.265625,2818.318264592653,75.68719185430822,2567.0761221210496,-1156.563499781808,5373.305503303423,-1649.665881400565,2315.833979649446
2024-07-27,143.56513880445635,3445.5633313069525,49.958333333333336,1.3,1.9,1.6054090075062553,0.0,0.0,0.0,665.0,710.0,1.1946131547933536,0.621188659179008,3.0,4031.620615589057,530.0,770.7177040776313,18.035,19.44,62.525,665.0,710,710,700,680,750,690,680.0,660,640,625,,0.0,0.0,0.0,0.0,0.0,0.0,0.0,0.0,0.0,0.0,11.625,9.4375,7.625,9.1875,11.25,11.875,9.75,6.6875,13.4375,979.0,672.5,388.0,258.5,187.0,128.5,74.5,67.5,53.0,0.0,0.0,0.0,0.0,0.0,0.0,0.0,0.0,0.0,1.64,1.72,0.728,0.486,0.281,0.016,0.008,0.004,0.001,0.001,0.001,0.0,0.0,0.0,0.0,0.0,0.0,0.0,0.0,0.0,0.0,415.4402593601549,386.2865569489161,96.64452349325713,81.77613526352525,70.62484409122635,66.90774703379338,66.90774703379338,63.190649976360426,59.47355291892745,59.47355291892745,48.32226174662856,2502.812119038359,12.18,12.155,12.115,12.075,12.025,12.03,11.965,11.985,11.99,11.975,11.985,1197.2956300515566,1255.7002949321204,135.52802485534818,90.47612648310331,52.31232827520995,2.978637908908752,1.4893189544543757,0.7446594772271878,0.1861648693067969,0.1861648693067969,0.1861648693067969,517.5959081474514,1415.0478307855103,7288.083281249999,29.60328694968724,4647.634238516666,False,True,710.0,0.4995833333333334,0.5004166666666666,5009799.07063558,2506986.9515972217,1779.9607356340275,0.711184320266889,21.0,19.918783783783784,1.6054090075062553,0.62525,1.003781981943286,84.69375,3260.902911511426,80.88317881158017,2737.0835155458485,-1294.5371000432087,5440.444958556442,-1408.8243429673844,2213.264119580271
2024-07-28,150.25152489192286,3606.0365974061488,49.083333333333336,1.88,1.66,1.773112054329372,0.0,0.0,0.0,805.0,720.0,0.7807584728934225,0.627602060205748,2.0,4542.024495125552,612.0,862.1258400627758,17.655,20.305,62.04,805.0,720,755,620,680,705,690,685.0,700,635,635,21.0,13.07,9.45,9.0,8.88,8.54,9.05,9.11,9.06,8.95,8.81,10.6875,9.4375,8.375,9.6875,12.125,9.5,10.875,10.5,17.0625,818.0,506.5,388.5,301.0,166.5,117.5,113.5,79.5,68.5,0.0,0.0,0.0,0.0,0.0,0.0,0.0,0.0,0.0,1.2,1.12,0.8,0.521,0.16,0.08,0.04,0.04,0.001,0.001,0.001,0.0,0.0,0.0,0.0,0.0,0.0,0.0,0.0,0.0,0.0,475.9463081252513,433.324250681199,97.81762183410017,101.44049671684462,79.7032474203779,72.45749765488901,68.83462277214456,68.83462277214456,65.2117478894001,65.2117478894001,65.2117478894001,2557.115670963544,12.265,12.19,12.17,12.17,12.12,12.135,12.075,12.065,11.875,12.025,12.03,884.2810559699827,825.3289855719839,150.32777951489706,97.9009664090767,30.06555590297941,15.032777951489704,7.516388975744852,7.516388975744852,0.1879097243936213,0.1879097243936213,0.1879097243936213,1658.8852422821326,1593.9939116451517,6646.575,28.285902609354945,4778.900000712499,True,False,805.0,0.4908333333333333,0.5091666666666667,5209743.302472415,2652627.6315088714,2135.3652433646416,0.8350679117147708,21.0,19.918783783783784,1.773112054329372,0.6204,1.100038718505942,84.759375,3679.898655062776,81.01890817656313,2018.53362844508,-2523.490866680472,6133.53862243514,-1591.5141273095878,357.168601827384
2024-07-29,150.03972453231293,3600.9533887755106,49.0,1.74,1.91,1.8270816326530608,0.0,0.0,0.0,765.0,825.0,1.1756775591429005,0.648700442261936,3.0,4662.200835027551,616.0,692.9482213331632,20.64,19.645000000000003,59.715,765.0,825,810,750,765,785,785,750.0,800,810,765,21.0,12.98,9.16,8.95,8.28,8.92,8.96,8.97,8.98,9.04,8.37,11.3125,9.375,9.9375,9.6875,8.5625,12.8125,10.1875,14.6875,18.0,891.0,465.5,349.5,213.0,155.0,113.5,95.5,84.0,71.0,0.0,0.0,0.0,0.0,0.0,0.0,0.0,0.0,0.0,1.24,1.16,0.68,0.444,0.245,0.24,0.12,0.04,0.001,0.001,0.001,0.0,0.0,0.0,0.0,0.0,0.0,0.0,0.0,0.0,0.0,425.1740760578467,333.0530262453133,86.73551151580074,79.50755222281735,72.27959292983395,65.05163363685055,65.05163363685055,57.82367434386716,61.43765399035886,54.20969469737546,46.98173540439207,2548.8128215091538,11.895,12.025,12.08,12.14,12.14,12.15,12.12,12.11,12.1,12.13,12.13,914.5581146223888,855.554365291912,127.89062667380824,83.50505623995714,46.07824049276914,45.13786823781467,22.568934118907336,7.522978039635778,0.1880744509908944,0.1880744509908944,0.1880744509908944,1865.3292223723636,1347.305784681307,6692.76984375,28.325831797196543,4764.0613333500005,False,True,825.0,0.49,0.51,5201658.819406436,2652845.9978972822,2188.597948265258,0.858673469387755,21.0,19.918783783783784,1.8270816326530608,0.59715,1.0910417969387751,88.07812499999999,3969.252613694388,85.13688607905995,2103.3804070701653,-2558.8204279573856,6008.963635456999,-1346.7628004294484,237.50820044594295
2024-07-30,151.7528963624339,3642.069512698413,49.0,1.35,1.79,1.5726020408163266,0.0,0.0,0.0,785.0,825.0,1.1624050765484426,0.6679519446387723,3.0,4058.659255392857,538.0,715.1077664142857,17.96,21.965,60.075,785.0,825,855,780,790,700,770,715.0,730,700,705,21.0,12.55,9.28,9.04,8.58,8.34,8.67,9.02,9.11,9.2,8.54,11.625,10.3125,10.625,11.5625,10.25,9.6875,9.625,10.75,15.75,837.0,591.0,275.5,146.5,156.0,105.5,85.0,76.0,73.5,0.0,0.0,0.0,0.0,0.0,0.0,0.0,0.0,0.0,1.68,1.8,0.64,0.563,0.52,0.4,0.32,0.04,0.002,0.001,0.001,0.0,0.0,0.0,0.0,0.0,0.0,0.0,0.0,0.0,0.0,403.9153722549544,361.39796464916975,68.66561328334225,72.27959292983395,65.05163363685055,65.05163363685055,72.27959292983395,65.05163363685055,68.66561328334225,61.43765399035886,50.59571505088377,2576.5855937059987,12.195,12.03,11.955,11.91,11.96,11.99,11.935,11.945,11.925,11.965,11.9,1239.0787359400106,1327.5843599357256,120.36764863417244,105.88591590787355,97.79871451526512,75.22978039635778,60.18382431708623,7.522978039635778,0.3761489019817889,0.1880744509908944,0.1880744509908944,308.9784692407603,1354.3920192822711,6594.2203125,28.006055250831302,4818.457965300001,False,True,825.0,0.49,0.51,5258337.946338773,2681752.352632774,2212.4456909220385,0.858673469387755,21.0,19.86319444444445,1.5726020408163266,0.60075,0.9447406760204082,86.178125,3343.551488978572,82.38068974467119,3034.4042554900902,-1024.254999902767,5412.882510427407,-1354.2232550345502,2725.257022001609
2024-07-31,147.481871180627,3170.860230383481,49.130434782608695,1.53,1.61,1.5710353982300886,4.25,3.97,4.11,930.0,925.0,0.0,0.646768361843075,0.0,3543.637027563717,728.0,487.2907620637168,13.4,22.105,64.495,930.0,925,965,940,935,935,955,980.0,945,965,975,21.0,13.68,9.36,9.34,9.47,8.89,9.34,9.38,9.4,9.42,9.37,12.125,10.5,10.6875,9.6875,8.875,10.25,10.0,9.8125,18.125,778.5,478.5,315.0,207.5,192.5,131.0,106.5,93.5,91.0,1302.0,1144.0,618.0,449.0,378.0,275.0,243.0,151.0,161.0,1.28,1.28,0.68,0.2,0.12,0.04,0.01,0.001,0.001,0.001,0.001,0.0,0.0,0.0,0.0,0.0,0.0,0.0,0.0,0.0,0.0,327.22312893448355,377.01795290277454,65.30235486127302,61.674446257868965,54.41862905106084,50.7907204476568,50.7907204476568,50.7907204476568,43.53490324084867,39.90699463744462,36.27908603404057,2254.1195322457997,12.170000000000002,12.085,12.105,12.105,12.095,12.125,12.06,12.105,12.03,12.075,12.065,942.765213336442,942.765213336442,127.71522499417112,37.56330146887386,22.537980881324312,7.512660293774772,1.878165073443693,0.1878165073443692,0.1878165073443692,0.1878165073443692,0.1878165073443692,973.1768521533038,1157.7296572627652,6763.4446875,28.81710115268916,4206.215027347826,True,False,930.0,0.4913043478260869,0.508695652173913,4588030.906341008,2333911.374095208,2170.5375779085434,0.9629203539823008,21.0,19.80442857142857,1.5710353982300886,0.64495,1.0132392800884955,80.565625,3056.3462655,86.2488522872577,2083.48902541385,-1460.148002149867,4701.686296893637,-1158.0492693299198,1110.6317853276998
2024-08-01,165.2051797323222,3964.924313575733,45.583333333333336,1.55,2.01,1.7811937842778789,3.57,3.81,3.69,665.0,710.0,1.1834939518725085,1.1834939518725085,3.0,4515.089700609871,672.0,739.6506149148082,14.164662600076246,21.5374609226077,64.29787647731605,665.0,710,395,825,755,760,860,835.0,820,850,845,,0.0,0.0,0.0,0.0,0.0,0.0,0.0,0.0,0.0,0.0,13.34375,7.9375,9.6875,8.875,11.0625,11.0625,9.0625,11.5625,19.1875,634.5,387.0,257.5,224.5,134.0,104.0,97.5,83.0,69.5,0.0,0.0,0.0,0.0,0.0,0.0,0.0,0.0,0.0,1.2,1.32,0.76,0.44,0.08,0.044,0.014,0.001,0.001,0.001,0.001,0.0,0.0,0.0,0.0,0.0,0.0,0.0,0.0,0.0,0.0,332.4479459763647,338.8411757066794,81.51367906151249,65.21094324920999,61.95039608674949,55.4293017618285,48.908207436907496,45.647660274447,48.908207436907496,48.908207436907496,45.647660274447,2533.16829186514,11.97,12.085,12.12,12.05,12.05,12.025,12.06,11.965,12.03,12.04,11.945,915.8564564304576,1007.4421020735032,147.9108177135189,85.63257867624779,15.569559759317778,8.563257867624777,2.7246729578806117,0.1946194969914722,0.1946194969914722,0.1946194969914722,0.1946194969914722,1592.9668878925927,1173.413384701961,5567.944921874999,25.72558564378047,4879.830598933334,False,True,710.0,0.4558333333333333,0.5441666666666667,5557224.771916211,3024056.4800510714,2147.080100836261,0.8475868372943327,18.345,19.74073529411765,1.7811937842778789,0.6429787647731605,1.145269779236622,81.16674132672512,3775.439085695063,83.61825204015547,2184.477923466516,-2330.611777143355,5690.508810975878,-1175.4191103660069,593.5167612379693
2024-08-02,136.34028319204197,3252.8519231568016,51.17391304347826,1.85,1.68,1.7659541206457094,5.05,3.94,4.495,810.0,815.0,1.2215351765484792,1.2022137082337934,3.0,4337.052639700934,584.0,677.7228997009347,16.539212598425195,21.913562992125986,61.54722440944882,810.0,815,850,840,795,790,765,805.0,790,810,720,15.69,7.5,8.77,9.03,9.1,8.4,9.16,9.37,9.29,9.27,9.3,12.125,10.25,8.8125,9.9375,9.0625,7.8125,8.0,7.6875,16.4375,680.0,490.0,332.0,183.5,155.5,134.5,102.0,98.5,79.0,1326.0,837.5,656.0,448.5,386.0,342.0,246.0,199.5,138.0,0.56,0.64,0.6,0.2,0.12,0.022,0.005,0.0013,0.001,0.001,0.001,0.0,0.0,0.0,0.0,0.0,0.0,0.0,0.0,0.0,0.0,324.65301370839376,332.20308379463546,73.1601791356822,69.30964339169893,65.45910764771565,69.30964339169893,65.45910764771565,61.60857190373238,57.7580361597491,57.7580361597491,50.05696467178256,2454.5990970677326,12.15,12.135,12.105,12.13,12.105,12.085,12.095,12.079999999999998,12.055,12.045,12.02,403.4059537668386,461.0353757335298,110.21626951129696,36.73875650376566,22.04325390225939,4.041263215414221,0.9184689125941414,0.2388019172744767,0.1836937825188282,0.1836937825188282,0.1836937825188282,2620.505413495844,1226.7353876125535,5953.8834375,31.17200507801254,4494.451359391304,False,True,815.0,0.5117391304347826,0.4882608695652174,4796582.772519784,2341983.675452051,1908.7166954934216,0.7776083262531863,15.69,19.67409090909091,1.7659541206457094,0.6154722440944882,1.0868957456017234,84.36999261811023,3659.32974,84.37365289281645,1039.1892248105294,-3297.863414890405,5564.152925619862,-1227.1002859189275,-1580.9512903789405
2024-08-03,135.1614697984749,3243.875275163398,51.0,2.01,2.02,2.015960784313725,4.73,6.0,5.365,1085.0,1275.0,0.0,0.8077890792705638,0.0,4912.671248552939,804.0,684.6700480529412,14.174394177812744,21.59747836349332,64.22812745869393,1085.0,1275,1250,1230,1145,1030,945,905.0,865,840,825,,0.0,0.0,0.0,0.0,0.0,0.0,0.0,0.0,0.0,0.0,12.5625,9.0,8.125,9.1875,6.875,7.625,8.1875,9.9375,18.875,684.0,410.0,302.5,214.5,155.5,135.5,110.5,120.0,109.0,0.0,0.0,0.0,0.0,0.0,0.0,0.0,0.0,0.0,0.6,0.48,0.44,0.32,0.16,0.077,0.021,0.004,0.001,0.001,0.001,0.0,0.0,0.0,0.0,0.0,0.0,0.0,0.0,0.0,0.0,338.0523731587561,338.0523731587561,107.27528641571196,72.79394435351882,68.96268412438626,65.13142389525369,57.46890343698855,61.30016366612112,57.46890343698855,53.63764320785598,53.63764320785598,2435.726906350302,11.945,11.96,11.995,11.92,11.915,11.895,11.875,11.86,11.855,11.81,11.525,433.0605564648118,346.4484451718494,80.98232405891982,58.896235679214406,29.448117839607203,14.171906710310964,3.8650654664484456,0.7362029459901801,0.184050736497545,0.184050736497545,0.184050736497545,3260.1653841752686,1273.781342062193,5856.871874999999,31.443872327940277,4466.8162539,True,False,1085.0,0.51,0.49,4775935.110490788,2340208.204140486,2539.125901492427,1.042450980392157,10.995,19.60484375,2.015960784313725,0.6422812745869394,1.2948138620663052,81.21641669944925,4228.001200499997,86.0631820569183,968.1610065466448,-3944.510242006294,6186.777780837048,-1274.1065322841096,-2291.679187406708
2024-08-04,140.21761544164244,3365.2227705994187,51.54166666666666,2.03,1.61,1.820940177849636,5.33,3.77,4.55,420.0,425.0,0.0,0.6002713676785433,0.0,4675.806091566895,500.0,747.0755340668958,14.861257979722115,20.79263612467142,64.34610589560647,420.0,425,440,430,465,485,555,555.0,650,555,620,6.3,6.42,8.57,8.97,9.0,8.36,9.09,9.0,9.19,9.15,9.12,12.375,9.9375,11.875,7.8125,8.75,6.875,11.25,11.6875,22.125,847.0,680.5,479.0,305.5,232.5,167.5,160.0,143.5,130.5,0.0,0.0,0.0,0.0,0.0,0.0,0.0,0.0,0.0,1.76,1.36,0.6,0.36,0.12,0.044,0.011,0.003,0.001,0.001,0.001,0.0,0.0,0.0,0.0,0.0,0.0,0.0,0.0,0.0,0.0,373.8893331201023,335.73736035274493,108.9620342235727,81.72152566767951,73.9385232231386,70.04702200086815,62.26401955632725,62.26401955632725,66.1555207785977,58.37251833405679,58.37251833405679,2566.471958743229,12.315,12.04,11.875,6.77,11.675,11.635000000000002,11.68,11.615,11.585,11.57,11.575,1262.6113179959334,975.654200269585,109.7610975303283,65.85665851819698,21.95221950606566,8.049147152224075,2.0122867880560187,0.5488054876516415,0.1829351625505471,0.1829351625505471,0.1829351625505471,1482.1204982287695,1351.724395147472,8891.68265625,30.310029068842777,4683.1281381354165,False,True,425.0,0.5154166666666666,0.4845833333333333,4979412.046066088,2412940.0873228586,1025.499537112215,0.3995755860953922,6.3,19.54421875,1.820940177849636,0.6434610589560648,1.1717040951347717,81.57197005257228,3928.730557499999,84.02252960373416,2446.9945387356934,-2228.8115528312014,6027.914966178831,-1352.1088746119358,965.2585199713876
2024-08-05,149.54234011719632,3589.016162812712,42.869565217391305,1.99,2.16,2.078997971602434,2.67,5.28,3.975,355.0,410.0,0.0,0.4957484591487219,0.0,4381.348516488438,268.0,574.6238269922922,10.607796143250688,19.855316804407718,69.5368870523416,355.0,410,350,370,355,355,360,395.0,355,380,350,20.0,11.1,9.54,9.22,9.2,8.43,9.05,9.32,9.18,9.16,9.17,11.4375,10.875,9.3125,8.6875,10.3125,7.8125,10.6875,12.0,18.125,899.0,721.5,391.0,276.0,231.5,179.0,142.0,126.0,120.5,1438.5,1112.5,787.0,672.0,536.5,391.0,357.5,299.5,230.5,0.72,0.96,0.96,0.764,0.641,0.44,0.08,0.04,0.004,0.001,0.001,0.0,0.0,0.0,0.0,0.0,0.0,0.0,0.0,0.0,0.0,322.95425470907406,311.2104636287441,62.88800123516696,56.898667784198686,68.87733468613526,53.90400105871454,53.90400105871454,50.9093343332304,47.91466760774626,44.92000088226212,38.93066743129384,2103.380147422401,11.84,11.96,11.905,11.855,11.84,11.829999999999998,11.765,11.79,11.785,11.75,11.77,563.4161189289338,751.2214919052451,191.56148043583747,152.45101151352063,127.907196832679,87.79901186642552,15.963456702986456,7.981728351493229,0.7981728351493229,0.1995432087873307,0.1995432087873307,1905.5116644061068,1113.3113944152806,8457.592968750001,28.42004476236814,4154.208186365217,False,True,410.0,0.428695652173913,0.571304347826087,4906464.846928522,2803084.6995061208,1149.2647267975094,0.5463894523326572,20.0,19.48359375,2.078997971602434,0.695368870523416,1.4456704713336572,75.66931818181818,3806.7246894961454,86.88477246606162,1899.4987557898448,-2481.849760698593,5492.945641603525,-1111.5971251150868,-7.727177916455957
2024-08-06,228.30314923637047,5479.275581672891,33.458333333333336,2.01,1.95,1.981988792029888,6.01,4.93,5.47,365.0,385.0,1.2916830145298197,0.6238967728682933,3.0,4603.270546415005,306.0,668.8557133725093,8.967331941544886,17.32901878914405,73.70364926931106,365.0,385,370,355,345,380,365,335.0,335,325,305,,0.0,0.0,0.0,0.0,0.0,0.0,0.0,0.0,0.0,0.0,10.6875,8.1875,7.125,8.3125,10.125,8.0625,7.25,7.875,13.0625,827.0,557.5,425.0,308.0,274.5,199.5,144.0,122.5,114.0,0.0,0.0,0.0,0.0,0.0,0.0,0.0,0.0,0.0,1.2,1.44,0.68,0.48,0.32,0.28,0.12,0.04,0.002,0.001,0.001,0.0,0.0,0.0,0.0,0.0,0.0,0.0,0.0,0.0,0.0,267.04393047762426,245.84996774130485,49.72103657940527,47.5592523803007,43.23568398209154,41.07389978298696,38.91211558388238,38.91211558388238,32.426762986568654,30.26497878746408,30.26497878746408,2320.2207265209663,11.65,11.845,11.84,11.845,11.82,11.92,11.905,11.895,11.89,11.9,11.94,1011.6092201216054,1213.9310641459265,146.177532307572,103.18414045240377,68.78942696826917,60.19074859723553,25.796035113100935,8.598678371033646,0.4299339185516823,0.2149669592758411,0.2149669592758411,1298.2518540272722,865.264722672975,6853.650937500001,18.615599540415545,4949.840578593748,False,True,385.0,0.3345833333333333,0.6654166666666667,6934657.215006623,4614436.488485658,1776.5580480669782,0.7656849315068494,20.0,19.21136363636364,1.981988792029888,0.7370364926931107,1.4607980678347636,72.03980167014615,3934.414833042496,85.4699890734554,2639.1367139142512,-1964.1338325007537,5471.509003987007,-868.2384575720025,1343.858594786007
2024-08-07,208.08702499496795,4838.023331133005,34.541666666666664,1.77,1.2,1.492769722557298,5.84,3.74,4.79,535.0,500.0,0.0,0.5434436212612064,0.0,3187.947450528016,312.0,557.9313324371834,7.224988713318284,19.72469525959368,73.05031602708804,535.0,500,445,425,430,450,410,405.0,420,410,360,20.0,12.4,9.84,9.39,9.11,8.84,8.74,8.72,8.3,8.32,8.19,10.6875,8.5625,7.25,7.6875,9.9375,11.9375,14.875,15.0625,12.5625,826.5,512.0,435.0,301.5,270.5,200.5,165.0,139.0,86.0,1298.5,782.0,796.0,676.0,623.5,534.5,376.5,320.5,162.0,0.84,1.08,0.56,0.36,0.28,0.12,0.08,0.04,0.04,0.01,0.01,0.0,0.0,0.0,0.0,0.0,0.0,0.0,0.0,0.0,0.0,207.46662196540905,194.22407162719148,51.77837182243082,45.02467114993985,38.27097047744887,36.019736919951875,33.76850336245488,31.51726980495789,27.014802689963904,22.512335574969924,22.512335574969924,2124.4766981320336,11.885,11.755,11.68,11.65,11.63,11.65,11.555,11.59,11.575,11.56,11.555,702.66984834441,903.4326621570988,119.45387421854971,76.79177628335337,59.72693710927486,25.597258761117796,17.06483917407853,8.532419587039264,8.532419587039264,2.133104896759816,2.133104896759816,703.544688210851,710.1096909696885,7496.68125,20.424147061080696,4512.061509197919,True,False,535.0,0.3454166666666666,0.6545833333333333,6150475.362505284,4025998.66437325,2153.9092854396886,1.0138540410132688,20.0,18.94485294117647,1.492769722557298,0.7305031602708805,1.0904729998847915,71.3591704288939,2630.0161180908326,82.49872869313533,1926.068245015481,-1261.8792055125352,3897.653956633204,-709.7065061051876,1222.1203719401287
2024-08-08,200.14592501306,2985.5100481114778,38.84615384615385,0.0,2.04,2.0415742574257427,0.0,7.44,7.44,575.0,435.0,1.9540659030871892,0.6631183956533429,3.0,3134.348111085149,320.0,386.2319950851485,3.406370558375635,6.7979949238578685,72.32,575.0,435,375,375,375,375,335,365.0,385,400,385,,0.0,0.0,0.0,0.0,0.0,0.0,0.0,0.0,0.0,0.0,11.333333333333334,10.083333333333334,10.75,7.416666666666667,10.5,9.666666666666666,10.666666666666666,13.25,14.833333333333334,726.0,474.5,309.0,263.0,185.0,152.5,101.5,82.5,59.5,0.0,0.0,0.0,0.0,0.0,0.0,0.0,0.0,0.0,1.4,1.48,0.88,0.48,0.32,0.24,0.2,0.04,0.04,0.001,0.001,0.0,0.0,0.0,0.0,0.0,0.0,0.0,0.0,0.0,0.0,226.26437865359236,215.9796341693381,60.32002640015087,55.07480671318123,52.452196869696415,52.452196869696415,41.961757495757126,39.33914765227231,39.33914765227231,36.71653780878749,34.09392796530267,1534.0765610696465,11.81,11.91,11.855,11.815,11.835,11.79,11.795,11.73,11.67,11.65,11.615,1133.3584763341507,1198.1218178389593,181.66117292098812,99.08791250235716,66.05860833490479,49.543956251178585,41.28663020931549,8.257326041863099,8.257326041863099,0.2064331510465774,0.2064331510465774,-37.63401704508425,853.9937582500473,6313.77875,21.23450677161015,3131.340731230769,True,False,575.0,0.3884615384615384,0.6115384615384616,3949107.978991169,2415031.4179215226,1388.6430653048756,0.9051980198019802,20.0,18.77328571428572,2.0415742574257427,0.876347240931766,1.7891279676523686,60.30811927564847,2748.1161160000006,87.67743781492636,2786.046092777673,-348.3020183074759,3988.637829067784,-854.2897179826355,2823.976069555345
2024-08-09,219.87164072671155,5276.919377441077,35.75,1.81,1.64,1.7267972027972032,5.87,5.74,5.805,325.0,390.0,0.0,0.5844877349669005,0.0,4203.857916618183,330.0,600.8235206181818,11.511968911917098,19.6560621761658,68.83196891191709,325.0,390,380,435,400,390,395,440.0,420,375,375,20.0,9.49,8.48,8.63,8.62,8.38,9.03,8.38,9.16,7.7,9.08,12.5,9.8125,9.375,11.0,9.8125,11.5625,10.125,7.4375,11.375,727.0,442.0,257.5,220.5,194.0,103.0,84.0,81.0,70.5,1107.5,783.5,603.5,481.0,392.0,275.0,206.5,163.0,130.0,0.76,0.96,0.64,0.52,0.36,0.16,0.04,0.004,0.003,0.002,0.001,0.0,0.0,0.0,0.0,0.0,0.0,0.0,0.0,0.0,0.0,226.0592663400645,216.8323575098578,47.05723503405426,39.99864977894612,39.99864977894612,37.645788027243405,35.29292627554069,32.94006452383798,30.587202772135264,25.88147926872984,25.88147926872984,2431.9489576988803,11.495,11.885,11.86,11.88,11.91,11.88,11.875,6.875,11.855,11.83,11.765,630.1398016489426,795.9660652407696,135.31423109093083,109.9428127613813,76.11425498864858,33.82855777273271,8.457139443183177,0.8457139443183177,0.6342854582387383,0.4228569721591588,0.2114284860795794,1811.7780150563904,758.175098578086,6021.474374999998,19.329459615405877,5093.546429075,False,True,390.0,0.3575,0.6425000000000001,6802654.427129735,4370705.469430856,1704.5751330780338,0.700909090909091,20.0,18.473472222222224,1.7267972027972032,0.688319689119171,1.1885885138012249,76.675,3603.034396000001,85.70780619765766,1791.8771478073843,-2411.980768810798,4962.653782060043,-758.7958654418608,-19.280100385231776
2024-08-10,229.44198031978567,5063.019699056604,33.125,2.15,1.4,1.80427358490566,6.04,4.22,5.13,370.0,395.0,1.4156995845841924,0.6622548046288061,3.0,3823.42469663632,348.0,487.4315223990565,10.48148148148148,23.88159122085048,65.63692729766805,370.0,395,445,450,420,430,420,420.0,410,415,390,20.0,12.17,9.58,9.27,9.31,8.58,8.99,9.23,9.54,9.43,7.92,11.875,9.5625,12.375,10.75,11.9375,7.6875,6.4375,5.0625,11.625,799.7715000000001,493.5,282.0,183.0,136.5,92.0,81.5,87.0,97.0,0.0,0.0,0.0,0.0,0.0,0.0,0.0,0.0,0.0,1.12,0.52,0.4,0.36,0.08,0.004,0.003,0.002,0.001,0.001,0.001,0.0,0.0,0.0,0.0,0.0,0.0,0.0,0.0,0.0,0.0,213.4571512138052,192.5299795261772,36.28771570634688,36.28771570634688,34.15314419420883,32.018572682070776,32.018572682070776,29.884001169932727,21.34571512138052,19.211143609242463,17.076572097104414,2084.7122411021,12.155,11.97,11.865,11.885000000000002,11.815,11.79,11.76,11.735,11.69,6.725,11.685,946.3819830359754,439.39163498098856,86.18835916934775,77.56952325241296,17.23767183386955,0.8618835916934775,0.6464126937701081,0.4309417958467387,0.2154708979233693,0.2154708979233693,0.2154708979233693,1716.7220147310456,664.2702837086865,6146.218542187502,18.52320135171665,4528.238243343751,False,True,395.0,0.33125,0.66875,6293470.916534642,4208758.675432541,1662.459676795854,0.7974528301886793,20.0,18.11180555555556,1.80427358490566,0.6563692729766805,1.1842697411755572,78.0278463648834,3335.9931742372632,87.25144180744877,1569.3548230476745,-2254.0698735886454,4437.778643886463,-614.3539472501434,-197.2835281419144
2024-08-11,230.46577649911816,5531.178635978836,35.0,2.11,1.79,1.9555714285714283,5.32,5.09,5.205,390.0,425.0,0.0,0.5968246422369496,0.0,4855.915005685713,316.0,677.3591718428571,10.134653156664069,20.07079501169135,69.79455183164458,390.0,425,320,425,420,380,370,370.0,390,365,345,,0.0,0.0,0.0,0.0,0.0,0.0,0.0,0.0,0.0,0.0,11.6875,9.0625,8.3125,8.9375,10.5625,7.8125,7.0625,8.3125,12.8125,671.0,477.0,298.0,222.5,188.0,162.0,103.0,100.5,93.0,0.0,0.0,0.0,0.0,0.0,0.0,0.0,0.0,0.0,1.12,1.16,0.6,0.4,0.24,0.12,0.03,0.002,0.002,0.001,0.001,0.0,0.0,0.0,0.0,0.0,0.0,0.0,0.0,0.0,0.0,233.4441805225653,210.9976247030879,50.37007125890736,48.080522565320656,43.50142517814727,41.21187648456056,38.922327790973874,41.21187648456056,38.922327790973874,34.34323040380047,32.05368171021377,2476.0437891737893,12.165,12.13,12.185,12.105,12.07,12.065,12.055,12.025,11.99,11.965,11.96,933.7767220902614,967.125890736342,127.5605700712589,85.04038004750595,51.02422802850356,25.51211401425178,6.378028503562945,0.4252019002375297,0.4252019002375297,0.2126009501187648,0.2126009501187648,1975.8551277306772,813.0591448931117,5772.3393750000005,18.440915890243957,5226.963811,False,True,425.0,0.35,0.65,7074410.826210827,4598367.037037037,1954.3059907407408,0.7892857142857143,20.0,18.029285714285717,1.9555714285714283,0.6979455183164458,1.364882314319118,75.21256332813718,4178.555833842856,86.05084374315143,2197.693539192399,-2658.2214664933144,5663.966983659045,-808.0519779733313,216.8312445419416
2024-08-12,254.00308197908797,6096.073967498111,32.666666666666664,1.76,1.75,1.7570612244897958,6.09,4.39,5.24,485.0,620.0,1.196636494142265,0.6512292177606489,3.0,4404.999930448979,446.0,647.0432031734694,8.975830130668717,20.683843197540355,70.34032667179095,485.0,620,725,735,705,700,690,605.0,625,555,600,20.0,11.41,9.4,9.18,9.06,8.46,8.85,9.1,9.25,9.16,9.24,12.4375,8.5,8.1875,8.8125,10.625,9.875,9.25,8.75,14.625,887.0,564.0,330.0,241.5,204.0,160.5,112.5,107.5,99.0,1255.5,879.0,561.0,505.0,472.0,363.0,322.0,254.0,219.0,1.24,1.32,1.0,0.84,0.76,0.32,0.084,0.021,0.002,0.001,0.001,0.0,0.0,0.0,0.0,0.0,0.0,0.0,0.0,0.0,0.0,238.52657755672988,189.17625116568237,62.92166614858564,41.94777743239043,50.33733291886851,48.23994404724899,41.94777743239043,41.94777743239043,35.655610817531866,31.460833074292815,29.363444202673303,2504.0859838436163,12.225,12.205,12.195,12.14,12.145,12.405,12.135,12.47,12.065,12.535,11.995,1051.128380478707,1118.9431147031398,216.15946534037928,181.5739508859186,164.28119365868827,69.17102890892137,18.157395088591866,4.5393487721479655,0.4323189306807585,0.2161594653403792,0.2161594653403792,936.4719434220218,811.5249922287848,7098.618281249999,16.7320804412519,5376.7372393333335,False,True,620.0,0.3266666666666666,0.6733333333333333,7665569.338296784,5161483.354453168,3200.119679760964,1.2779591836734694,20.0,17.941911764705882,1.7570612244897958,0.7034032667179094,1.2359226051294925,74.14718966179862,3757.95672727551,85.31116428173202,2824.818515697856,-1580.1814147511236,5219.858654522132,-814.8587240731522,1891.6803041202013
2024-08-13,220.23655327191756,5285.677278526021,34.958333333333336,1.88,1.73,1.806860548271752,4.5,3.09,3.795,790.0,645.0,0.0,0.5998136508946295,0.0,4280.9637093618585,382.0,598.9329601677889,9.836516443361754,18.444750304506695,71.71873325213154,790.0,645,520,495,450,420,435,420.0,420,450,450,20.0,9.29,8.64,8.42,8.79,8.27,8.72,8.95,9.06,9.14,8.93,12.75,10.8125,8.3125,8.5,8.3125,9.5625,11.25,10.75,17.3125,649.5,438.0,258.0,221.0,138.5,132.5,109.5,88.0,78.0,0.0,0.0,0.0,0.0,0.0,0.0,0.0,0.0,0.0,1.44,1.48,1.28,0.44,0.4,0.24,0.12,0.075,0.023,0.002,0.001,0.0,0.0,0.0,0.0,0.0,0.0,0.0,0.0,0.0,0.0,313.77208777727213,251.01767022181772,52.57923699467718,50.29318321229991,43.4350218651681,45.721075647545376,48.00712942992264,41.14896808279083,38.86291430041357,41.14896808279083,36.5768605180363,2366.8431680245003,12.295,12.155,12.095,12.06,12.04,11.99,12.015,11.98,11.995,11.98,11.965,1200.9355521696973,1234.2948730633,272.2120584917981,93.57289510655558,85.06626827868689,51.03976096721213,25.519880483606062,15.949925302253792,4.891310426024496,0.4253313413934345,0.2126656706967172,700.7242309426495,962.5631161327346,5861.6053125,19.297432405567527,4989.018641268748,True,False,790.0,0.3495833333333333,0.6504166666666666,6770469.133800716,4403625.965776215,3478.86451296321,1.4698331346841476,20.0,17.941911764705882,1.806860548271752,0.7171873325213154,1.2958574968530194,73.82361449451888,3682.030749194069,86.00938945457519,2984.1205213012245,-1296.843188060634,5246.3408285443975,-965.377119182539,2286.21029340838
2024-08-14,211.963486193294,4776.243888888889,36.52173913043478,2.05,1.81,1.9317380952380951,5.19,3.02,4.105,750.0,520.0,0.882896961510107,0.6196825361100207,2.0,4375.908355,540.0,604.2338050000001,10.195484008528789,20.54078891257996,69.26372707889126,750.0,520,525,545,490,600,570,585.0,585,575,565,19.43,10.15,9.06,8.96,8.98,8.34,8.74,8.9,8.98,9.0,8.28,11.6875,9.5625,9.4375,8.625,9.1875,8.875,9.8125,10.625,12.75,779.0,507.5,467.5,318.0,235.0,188.5,157.5,130.0,130.0,1308.0,804.0,811.0,709.0,576.5,471.5,339.5,322.5,290.0,1.0,1.36,0.72,0.64,0.32,0.08,0.04,0.003,0.002,0.001,0.001,0.0,0.0,0.0,0.0,0.0,0.0,0.0,0.0,0.0,0.0,256.1104140526976,241.8820577164366,58.05169385194478,50.795232120451686,48.376411543287325,41.11994981179423,41.11994981179423,38.70112923462986,36.28230865746549,33.86348808030113,29.02584692597239,2263.2318070328965,12.13,12.11,12.075,12.025,12.4,12.02,11.98,11.945,11.98,11.945,11.91,824.341279799247,1121.104140526976,151.34905897114174,134.53249686323713,67.26624843161856,16.81656210790464,8.40828105395232,0.6306210790464241,0.420414052697616,0.210207026348808,0.210207026348808,1446.9251541977635,875.3284818067754,7529.775468750001,20.050623229155303,4709.7918,True,False,750.0,0.3652173913043478,0.6347826086956522,6196944.233542455,3933712.426509559,2950.2843198821693,1.3035714285714288,19.43,17.849242424242423,1.9317380952380951,0.6926372707889127,1.3379938021646869,75.58234808102345,3771.67455,86.19180851194952,2325.2895169385183,-2050.6188380614813,5251.776957943057,-875.8686029430573,878.9044838770371
