Repository: epaki/jupyter

File: leachit/shanta/site_leaching_data_jan_25.csv (part 3 of 3)
le_Au_Grams_Per_Day_Per_Tank_Cil_Tank_04,Undissolved_Gold_Profile_Au_Grams_Per_Day_Per_Tank_Cil_Tank_05,Undissolved_Gold_Profile_Au_Grams_Per_Day_Per_Tank_Cil_Tank_06,Undissolved_Gold_Profile_Au_Grams_Per_Day_Per_Tank_Cil_Tank_07,Undissolved_Gold_Profile_Au_Grams_Per_Day_Per_Tank_Cil_Tank_08,Undissolved_Gold_Profile_Au_Grams_Per_Day_Per_Tank_Cil_Tank_09,Leach_Feed_Dry_t,Ph_Leach_Tank_01,Ph_Leach_Tank_02,Ph_Cil_Tank_01,Ph_Cil_Tank_02,Ph_Cil_Tank_03,Ph_Cil_Tank_04,Ph_Cil_Tank_05,Ph_Cil_Tank_06,Ph_Cil_Tank_07,Ph_Cil_Tank_08,Ph_Cil_Tank_09,Dissolved_Au_Metal_Profile_G_Leach_Tank_01,Dissolved_Au_Metal_Profile_G_Leach_Tank_02,Dissolved_Au_Metal_Profile_G_Cil_Tank_01,Dissolved_Au_Metal_Profile_G_Cil_Tank_02,Dissolved_Au_Metal_Profile_G_Cil_Tank_03,Dissolved_Au_Metal_Profile_G_Cil_Tank_04,Dissolved_Au_Metal_Profile_G_Cil_Tank_05,Dissolved_Au_Metal_Profile_G_Cil_Tank_06,Dissolved_Au_Metal_Profile_G_Cil_Tank_07,Dissolved_Au_Metal_Profile_G_Cil_Tank_08,Dissolved_Au_Metal_Profile_G_Cil_Tank_09,Undissolved_Au_g,Gold_In_Carbon_Total_Au_Grams,Au_on_Carbon_g,Residence_Time,Tonnes_Processed,Leach_Cn_Adds_To_Tank_1,Leach_Cn_Adds_To_Tank_2,CN_Concentration_PL_01,Solids_Fraction,Liquid_Fraction,Slurry_Mass_Kg,Solution_Mass_Kg,NaCN_Used_Kg,CN_Kg_T,Dissolved_Oxygen_Profile_Ppm_Leach_Tank_01_Imputed,Dissolved_Oxygen_PL_01,Leach_Feed_Grade_Au_Gt,Fines_Fraction,Grade_x_Fines,Particle_Size,Au_Recovery_g,Au_Recovery_pct,Total_Au_in_Solution_g,Au_Residual_g,Au_Accounted_g,Au_Unaccounted_g,Au_Inventory_g
2025-06-18,135.82288019822005,3259.749124757281,51.5,1.67,1.88,1.775,4.21,4.98,4.595000000000001,565.0,240.0,0.0,0.353763020163593,0.0,4412.045873874756,190.0,689.0429828118932,9.443025958930647,15.853808601317322,74.70316543975203,565.0,240,230,205,180,195,185,190.0,180,190,180,18.94,13.11,8.37,8.4,8.44,8.09,8.38,8.54,8.56,8.61,8.28,14.1875,12.0625,9.75,9.625,14.25,12.625,12.375,16.5,21.5625,1397.0,825.5,478.0,379.5,282.5,228.0,182.5,145.0,117.5,0.0,0.0,0.0,0.0,0.0,0.0,0.0,0.0,0.0,1.977,2.287,1.434,1.239,1.027,0.733,0.379,0.169,0.074,0.017,0.008,2.729,2.951,2.473,2.369,2.075,1.519,1.313,0.97,0.874,0.455,503.0035626198959,449.6546999177857,106.88825705672788,103.00141134557413,91.34087421211292,83.56718278980543,75.79349136749795,64.13295423403673,56.35926281172924,50.52899424499863,44.69872567826802,2484.34155,10.9,10.795,10.92,10.975,10.835,10.78,10.985,11.0,10.835,11.05,11.015,1418.953959989038,1641.450534392984,262.452652781584,226.76348451630585,187.96295286379828,134.15466840230198,69.36510139764319,30.930612496574405,13.543581803233762,3.1113633872293778,1.4641710057550013,1628.9694162784326,11491.861875,-263.2784735061773,31.29075155671523,4532.681157974999,True,False,565.0,0.515,0.485,4823964.174757281,2339622.624757281,1321.886782987864,0.5320873786407768,18.94,19.555344827586207,1.775,0.7470316543975203,1.3259811865555984,71.71241282448663,3723.002891062863,84.38268770295535,3990.1530830364472,-421.8927908383084,6044.887008620596,-1632.8411347458405,4257.303275010032
2025-06-19,141.17746905615297,2541.1944430107533,51.66666666666666,1.98,1.96,1.97,4.39,4.37,4.38,440.0,360.0,2.332988832074958,0.437311584948963,4.54,3835.4436051096777,170.0,546.7009011096775,7.228036688150719,21.81965294992564,70.95231036192365,440.0,360,305,300,260,265,240,240.0,225,235,205,19.0,12.44,8.38,8.4,8.41,8.01,8.33,8.45,8.51,8.54,8.38,12.875,9.5,10.9375,10.125,10.8125,11.5,15.0625,16.75,25.75,963.5,816.5,650.0,397.0,307.5,229.0,185.5,130.0,110.5,1930.5,1710.5,1407.5,885.5,699.5,506.0,426.0,316.0,265.5,2.129,2.121,1.238,0.917,0.576,0.335,0.156,0.04,0.003,0.001,0.001,2.273,2.358,2.214,2.043,1.649,1.402,1.293,0.924,0.708,0.337,39.05489478499542,34.46020128087831,99.58998170173832,91.77900274473924,89.82625800548948,83.96802378774017,78.10978956999085,72.25155535224154,68.34606587374199,64.44057639524245,60.535086916742905,1946.0016,10.73,10.76,11.05,11.09,11.11,11.12,11.155,11.15,11.055,11.085,11.065,1525.166514181153,1519.4354986276303,226.1530375114364,167.51400274473926,105.22144556267156,61.19650045745655,28.497474839890213,7.30704483074108,0.548028362305581,0.182676120768527,0.182676120768527,782.3614364135407,9391.03640625,-352.40357356555546,30.10395375702318,3544.9662480000006,True,False,440.0,0.5166666666666666,0.4833333333333334,3766454.70967742,1820453.10967742,800.9993682580647,0.4116129032258065,19.0,19.48589285714285,1.97,0.7095231036192365,1.397760514129896,72.67232895389192,3288.742704,85.74608422396437,3641.404899359562,-194.0387057501157,4618.063663317224,-782.6200582075467,3994.067094719124
2025-06-20,139.86198350267674,3356.687604064241,51.79166666666666,1.94,1.93,1.935,4.18,4.12,4.15,365.0,350.0,0.8799404586544275,0.4607682111265826,2.27,4996.560671504425,380.0,550.1455251327434,5.629024390243902,18.078048780487805,78.7929268292683,365.0,350,305,325,305,315,355,345.0,325,355,340,20.21,13.71,8.29,8.28,8.31,8.0,8.34,8.32,8.39,8.41,8.32,14.8125,11.875,10.125,11.3125,10.25,12.0,14.5625,13.4375,24.125,857.5,579.0,411.5,313.0,219.0,171.5,126.0,108.0,81.0,0.0,0.0,0.0,0.0,0.0,0.0,0.0,0.0,0.0,1.62,1.56,1.597,1.479,1.083,0.863,0.347,0.148,0.055,0.019,0.009,2.613,2.431,2.079,2.002,1.7254999999999998,1.5175,1.2945,1.118,0.9885,0.8135000000000001,445.74824246032654,514.916073186929,80.34996336073645,74.47069774897525,64.67192172937325,56.83290091369164,48.99388009801004,43.11461448624883,41.15485928232843,39.19510407840804,33.31583846664683,2579.7200000000003,10.85,10.915,11.145,11.16,10.92,11.105,11.07,11.24,10.955,11.09,11.205,1158.8811284893177,1115.9596052119352,291.3191088644119,269.7939649408048,197.55704126497065,157.42541700061832,63.298516453319294,26.99763814147336,10.032906066088074,3.465913004648608,1.6417482653598665,1442.764095811675,8954.731406249999,1154.16470980216,30.38709943591399,4693.908028333334,True,False,365.0,0.5179166666666667,0.4820833333333333,4980955.75221239,2401235.75221239,876.4510495575223,0.3397465808527756,20.21,19.413148148148142,1.935,0.7687114812611541,1.4874567162403332,67.88786436644854,4446.415146371682,88.98951576290779,3296.372987702948,-1700.1876838014769,6443.4473184495255,-1446.8866469451004,2146.3308290342147
2025-06-21,136.2982114886154,3271.1570757267696,51.91666666666666,1.83,1.99,1.91,4.24,4.566,4.4030000000000005,250.0,310.0,0.0,0.4380639085323183,0.0,4822.437360280256,220.0,547.1186823736757,8.00625382262997,16.949724770642202,77.54402140672782,250.0,310,280,275,265,285,270,300.0,270,255,245,,0.0,0.0,0.0,0.0,0.0,0.0,0.0,0.0,0.0,0.0,13.0625,9.3125,10.75,11.8125,12.4375,14.375,10.375,18.5,23.9375,919.5,588.0,344.5,303.0,225.5,177.5,124.0,93.5,82.5,2104.0,1591.0,880.0,815.0,530.0,456.0,340.0,238.0,208.0,1.328,1.86,2.12,1.068,0.88,0.828,0.319,0.233,0.104,0.03,0.013,1.789,2.267,2.217,1.75,1.42,1.265,1.096,0.843,0.567,0.429,485.9108624879637,401.0692833233986,84.57162868540512,80.63806456050256,68.83737218579486,64.9038080608923,62.93702599844102,60.97024393598974,57.036679811087176,53.103115686184616,49.16955156128205,2523.0012,10.935,11.09,11.265,11.7,11.66,11.615,11.93,11.84,11.65,11.864999999999998,11.88,948.6410197624836,1328.6688981613097,386.17118620752905,194.54284286303823,160.2974735201064,150.82535008482736,58.10783415103857,42.44239923884636,18.94424687055803,5.464686597276354,2.3680308588197536,1469.1476362969418,9538.95234375,980.407328486468,31.181627063059373,4585.3444309,False,True,310.0,0.5191666666666667,0.4808333333333333,4859713.386837881,2336712.1868378813,724.3807779197432,0.2871107544141252,19.965,19.33673076923077,1.91,0.7565270381144178,1.444966642798538,70.09892220481838,4275.31867790658,88.65472702911624,3296.4739683158336,-1525.9633919644216,6293.14761547292,-1470.7102551926637,2317.629258725088
2025-06-22,144.10453396077,3458.50881505848,50.66666666666666,1.76,1.81,1.785,4.38,4.59,4.484999999999999,420.0,420.0,0.0,0.4171023845463458,0.0,4599.409176759869,240.0,662.4273292598687,7.3063414634146335,18.964878048780488,73.72878048780488,420.0,420,375,365,345,340,335,345.0,350,350,305,19.72,12.45,8.3,8.33,8.38,8.02,8.34,8.45,8.48,8.5,8.22,13.6875,10.75,9.8125,10.125,11.1875,13.3125,13.5,12.375,21.1875,1084.5,628.5,353.0,313.5,236.0,169.0,130.5,87.0,68.0,0.0,0.0,0.0,0.0,0.0,0.0,0.0,0.0,0.0,1.38,1.56,1.698,1.435,1.068,0.763,0.357,0.149,0.077,0.02,0.008,1.78,2.17,1.924,1.838,1.678,1.453,1.237,0.966,0.908,0.761,386.8890500362582,297.6069615663525,92.96497461928934,85.37599709934734,83.47875271936185,81.58150833937636,73.99253081943436,66.40355329949237,58.8145757795504,51.22559825960841,45.53386511965192,2573.1907500000007,11.79,11.555,11.52,11.695,11.39,11.54,11.845,11.66,11.555,11.62,11.36,999.7244379985498,1130.1232777374912,313.67440899202325,265.08997461928936,197.29344452501817,140.95027918781727,65.94921319796956,27.52502175489485,14.224340101522843,3.694633792603336,1.4778535170413345,1323.867367657723,8151.433593749998,778.1485560514967,29.492479404964385,4731.240059000001,False,True,420.0,0.5066666666666666,0.4933333333333334,5078665.95394737,2505475.203947369,1052.2995856578952,0.4089473684210527,19.72,19.2622,1.785,0.7372878048780487,1.316058731707317,70.98597560975608,3936.9818475000006,85.5975560381317,3159.726885424221,-1439.6822913356482,5924.17013839331,-1324.7609616334405,2382.4719233484416
2025-06-23,138.65535614680945,3327.728547523426,51.875,1.99,2.18,2.085,4.57,4.796,4.683,595.0,525.0,1.560321036053168,0.4691215727570698,4.0,5347.4321313253,370.0,580.3717594879517,7.182165413533835,17.15462781954887,75.6632067669173,595.0,525,540,485,510,525,470,450.0,475,460,430,20.17,13.12,8.43,8.24,8.39,7.91,8.39,8.35,8.44,8.36,8.22,13.0,9.8125,11.875,11.375,13.75,11.5,13.3125,11.875,17.625,789.0,666.0,449.5,267.5,151.5,115.5,97.5,83.5,62.0,0.0,0.0,0.0,0.0,0.0,0.0,0.0,0.0,0.0,1.62,1.58,1.204,0.796,0.602,0.482,0.386,0.097,0.04,0.015,0.003,2.153,2.361,2.103,1.809,1.565,1.334,1.138,0.919,0.581,0.388,423.7023031969749,346.6655207975249,88.39970780336887,80.54195599862496,78.577518047439,72.68420419388107,68.75532829150912,64.82645238913717,60.89757648676522,56.96870058439327,49.11094877964937,2563.575,11.615,11.495,11.68,11.715,11.495,11.415,11.62,11.61,11.54,11.695,11.715,1157.7793056033,1129.1921622550703,219.42061876933653,145.06545892059128,109.71030938466826,87.8411447232726,70.34581299415606,17.6775747679615,7.2897215537985565,2.7336455826744586,0.5467291165348918,1391.1302165692678,9897.8090625,1820.9035485518805,30.651538592566624,4660.899796875,True,False,595.0,0.51875,0.4812499999999999,4941831.325301205,2378256.325301205,1415.0625135542168,0.5519879518072289,20.17,19.189791666666668,2.085,0.7566320676691729,1.5775778610902256,69.69934915413533,4767.060371837349,89.14672042141257,2947.602483671365,-2399.829647653936,6740.008008280465,-1392.5758769551649,1128.1445955053814
2025-06-24,143.2121557580461,3437.0917381931063,50.458333333333336,1.97,2.046,2.008,4.36,4.631,4.4955,660.0,590.0,0.0,0.4488700396042553,0.0,5106.520226901156,400.0,561.7015457011561,6.92330553449583,12.879230477634572,80.19746398786958,660.0,590,515,625,545,460,535,510.0,480,455,450,,0.0,0.0,0.0,0.0,0.0,0.0,0.0,0.0,0.0,0.0,14.4375,12.125,10.5,11.125,15.75,14.25,17.25,11.25,18.75,1008.0,650.5,499.0,253.0,151.0,134.5,107.5,83.0,66.0,1801.0,1363.0,1090.0,636.0,367.5,323.0,258.0,213.0,160.0,1.79,1.77,1.158,0.765,0.572,0.473,0.378,0.094,0.045,0.018,0.004,2.37,1.995,1.7,1.475,1.348,1.128,0.96,0.78,0.612,0.395,354.97613823988416,303.2087847465677,77.31824011037479,73.54661864157602,71.66080790717663,69.77499717277725,66.00337570397848,62.23175423517971,58.46013276638094,52.80270056318279,47.14526835998463,2541.8449,11.545,11.47,11.575,11.57,11.415,11.345,11.515,11.565,11.46,11.575,11.6,1299.7165991902832,1285.1946260149728,214.4096729468708,141.64369585868408,105.90875036753894,87.57838972700335,69.98864971840861,17.40458485060955,8.331982109334357,3.332792843733743,0.7406206319408318,1237.128818447063,10422.591093749998,1310.8416130377682,29.676251834238744,4682.607856820834,True,False,660.0,0.5045833333333334,0.4954166666666666,5037512.601156069,2495667.701156069,1647.1406827630055,0.6480099091659784,20.17,19.106739130434782,2.008,0.801974639878696,1.6103650768764215,66.70365096664139,4544.8186812,89.00030704388261,3234.25036425938,-1872.269862641776,6343.922341445367,-1237.4021145442111,1923.6820473187604
