Repository: epaki/jupyter

File: leachit/shanta/site_leaching_data_for_kinetic.csv (part 4 of 16)
lved_Gold_Profile_Au_Grams_Per_Day_Per_Tank_Cil_Tank_04,Undissolved_Gold_Profile_Au_Grams_Per_Day_Per_Tank_Cil_Tank_05,Undissolved_Gold_Profile_Au_Grams_Per_Day_Per_Tank_Cil_Tank_06,Undissolved_Gold_Profile_Au_Grams_Per_Day_Per_Tank_Cil_Tank_07,Undissolved_Gold_Profile_Au_Grams_Per_Day_Per_Tank_Cil_Tank_08,Undissolved_Gold_Profile_Au_Grams_Per_Day_Per_Tank_Cil_Tank_09,Leach_Feed_Dry_t,Ph_Leach_Tank_01,Ph_Leach_Tank_02,Ph_Cil_Tank_01,Ph_Cil_Tank_02,Ph_Cil_Tank_03,Ph_Cil_Tank_04,Ph_Cil_Tank_05,Ph_Cil_Tank_06,Ph_Cil_Tank_07,Ph_Cil_Tank_08,Ph_Cil_Tank_09,Dissolved_Au_Metal_Profile_G_Leach_Tank_01,Dissolved_Au_Metal_Profile_G_Leach_Tank_02,Dissolved_Au_Metal_Profile_G_Cil_Tank_01,Dissolved_Au_Metal_Profile_G_Cil_Tank_02,Dissolved_Au_Metal_Profile_G_Cil_Tank_03,Dissolved_Au_Metal_Profile_G_Cil_Tank_04,Dissolved_Au_Metal_Profile_G_Cil_Tank_05,Dissolved_Au_Metal_Profile_G_Cil_Tank_06,Dissolved_Au_Metal_Profile_G_Cil_Tank_07,Dissolved_Au_Metal_Profile_G_Cil_Tank_08,Dissolved_Au_Metal_Profile_G_Cil_Tank_09,Au_on_Carbon_g,Undissolved_Au_g,Total_Au_Grams,Residence_Time,Tonnes_Processed,Leach_Cn_Adds_To_Tank_1,Leach_Cn_Adds_To_Tank_2,CN_Concentration_PL_01,Solids_Fraction,Liquid_Fraction,Slurry_Mass_Kg,Solution_Mass_Kg,NaCN_Used_Kg,CN_Kg_T,Dissolved_Oxygen_Profile_Ppm_Leach_Tank_01_Imputed,Dissolved_Oxygen_PL_01,Leach_Feed_Grade_Au_Gt,Fines_Fraction,Grade_x_Fines,Particle_Size,Au_Recovery_g,Au_Recovery_pct,Total_Au_in_Solution_g,Au_Residual_g,Au_Accounted_g,Au_Unaccounted_g,Au_Inventory_g
2024-08-15,220.98058502503665,3128.716782979476,31.4,0.0,1.7,1.7087388535031844,0.0,4.26,4.26,490.0,640.0,0.0,0.5970310202601313,0.0,2092.36191835414,470.0,333.2919643385351,3.772076372315036,7.6794272076372305,77.99000000000001,490.0,640,550,590,540,460,490,500.0,490,500,470,,0.0,0.0,0.0,0.0,0.0,0.0,0.0,0.0,0.0,0.0,12.1875,11.0,10.5625,7.1875,8.5625,8.5625,8.625,13.75,11.75,946.0,445.0,292.0,249.0,204.0,154.0,123.0,114.0,104.0,0.0,0.0,0.0,0.0,0.0,0.0,0.0,0.0,0.0,0.64,0.96,0.6,0.24,0.08,0.04,0.003,0.002,0.001,0.001,0.001,0.0,0.0,0.0,0.0,0.0,0.0,0.0,0.0,0.0,0.0,156.55064167666885,140.89557750900195,37.92439294617303,35.9283722647955,33.932351583417976,33.932351583417976,31.93633090204045,31.93633090204045,31.93633090204045,31.93633090204045,25.948268857907863,1218.244163367776,12.19,12.21,12.19,12.16,12.11,12.05,11.91,11.93,11.94,11.95,11.92,547.2292493767889,820.8438740651832,130.8219924291386,52.32879697165544,17.442932323885145,8.721466161942573,0.654109962145693,0.4360733080971286,0.2180366540485643,0.2180366540485643,0.2180366540485643,173.60260632971813,592.8572800295449,7194.5859375,19.232458813150867,2652.52608861,False,True,640.0,0.314,0.6859999999999999,3879758.482062981,2661514.318695205,1703.369163964931,1.398216560509554,19.715,17.75078125,1.7087388535031844,0.8719665577880664,1.489963136247899,60.63794445456944,1759.069954015605,84.07101747480169,1579.132604560982,-513.2293137931579,2678.8844552587807,-586.5225369046407,1399.1952551063594
2024-08-16,210.9916379049939,4835.225035322776,34.208333333333336,1.62,1.15,1.3869232643118148,3.74,3.79,3.765,450.0,505.0,0.0,0.5616841080207399,0.0,2923.781255035323,476.0,573.243065035323,11.590334249084249,22.089954212454217,66.31971153846153,450.0,505,485,500,470,465,480,485.0,485,490,470,20.0,18.09,9.1,8.96,9.6,9.08,8.76,9.05,9.24,9.14,8.81,11.6875,10.5,9.5625,9.1875,11.6875,11.25,12.75,10.4375,14.75,747.0,509.0,323.0,215.0,172.0,126.5,123.0,101.5,87.5,1044.5,779.0,661.0,591.5,461.5,419.5,368.5,317.5,215.5,0.89,1.0,0.76,0.6,0.28,0.16,0.04,0.004,0.001,0.001,0.001,0.0,0.0,0.0,0.0,0.0,0.0,0.0,0.0,0.0,0.0,265.9534252502804,252.8737485986272,68.929895954212,53.36508073874477,51.14153570796374,48.91799067718271,46.69444564640168,44.47090061562065,40.02381055405858,37.80026552327755,31.12963043093445,2105.182662321809,11.995,11.905,11.89,11.955,11.975,11.955,11.93,11.8,11.84,11.815,11.77,746.2850343213423,838.5225104734183,162.50566252974843,128.29394410243296,59.87050724780206,34.21171842731546,8.552929606828865,0.8552929606828865,0.2138232401707216,0.2138232401707216,0.2138232401707216,371.588421783028,941.3007296973036,6755.13328125,20.142978376772003,4465.93472325,False,True,505.0,0.3420833333333333,0.6579166666666667,6154005.346616737,4048822.684294928,2044.6554555689388,0.9712484774665042,20.0,17.645967741935483,1.3869232643118148,0.6631971153846153,0.91980350815141,78.29413919413919,2350.53819,80.39377726879921,1979.739069390084,-944.0421856452392,3865.871285905738,-942.0900308704154,1608.9399487801677
2024-08-17,216.25161171182447,5078.308681699346,34.0,1.4,1.48,1.4438823529411764,4.36,4.99,4.675000000000001,465.0,440.0,1.3655413558979026,0.6083990740716297,3.0,3172.109757141177,356.0,534.7265194985296,15.519408672798948,22.40692509855453,62.07366622864652,465.0,440,415,385,375,400,410,380.0,400,410,390,,0.0,0.0,0.0,0.0,0.0,0.0,0.0,0.0,0.0,0.0,10.0,10.0625,8.0875,9.25,9.6875,12.375,10.75,8.875,16.125,891.0,597.5,261.0,221.0,173.5,128.5,96.5,98.5,84.5,0.0,0.0,0.0,0.0,0.0,0.0,0.0,0.0,0.0,1.36,1.64,0.96,0.72,0.56,0.24,0.12,0.08,0.04,0.001,0.001,0.0,0.0,0.0,0.0,0.0,0.0,0.0,0.0,0.0,0.0,298.5014137606032,272.54476908576817,66.1894439208294,57.36418473138549,52.95155513666353,48.53892554194157,48.53892554194157,46.332610744580585,44.12629594721961,41.91998114985863,30.888407163053728,2191.0237281838185,12.105,11.975,11.94,11.85,11.785,11.735,11.78,11.705,11.705,11.695,11.705,1142.0923656927428,1377.229029217719,205.57662582469368,154.18246936852026,119.919698397738,51.39415645617342,25.69707822808671,17.131385485391142,8.565692742695571,0.2141423185673892,0.2141423185673892,-464.4819848150122,1007.8965127238456,6533.743875,19.653032716646397,4661.887369800001,True,False,465.0,0.34,0.6599999999999999,6444187.43583476,4253163.707650941,1977.721124057688,0.9026470588235292,20.0,17.534166666666668,1.4438823529411764,0.6207366622864653,0.8962707124990339,83.40358902759527,2637.383237642647,83.1428746027866,3102.216786050896,-69.8929710902803,4180.357833458259,-1008.248076317082,3567.050334459145
2024-08-18,204.9850218404712,4919.640524171309,34.916666666666664,1.84,1.63,1.7430150357995229,4.31,3.55,3.93,380.0,400.0,1.3624972230603472,0.649902950804735,3.0,3837.839093465048,322.0,631.628359218616,12.227862461673237,22.562601839684625,65.20953569864214,380.0,400,380,380,430,400,380,365.0,380,370,355,,0.0,0.0,0.0,0.0,0.0,0.0,0.0,0.0,0.0,0.0,11.5625,7.875,9.8125,7.5625,12.0,8.0,10.9375,9.6875,12.1875,773.5,548.5,311.5,274.5,214.5,192.5,134.0,119.0,111.5,0.0,0.0,0.0,0.0,0.0,0.0,0.0,0.0,0.0,1.64,1.88,1.04,0.68,0.4,0.2,0.16,0.003,0.002,0.001,0.001,0.0,0.0,0.0,0.0,0.0,0.0,0.0,0.0,0.0,0.0,273.0122245519641,250.63417335918024,68.47683664991888,67.3355560390869,54.78146931993511,54.78146931993511,52.49890809827114,43.36866321161529,41.08610198995133,41.08610198995133,31.95585710329548,2191.7144681988784,12.23,12.24,12.23,12.255,12.225,12.24,12.195,12.185,12.185,12.165,12.21,1368.148118843217,1568.364916722712,221.23956165684217,144.65663646793527,85.09213909878545,42.546069549392726,34.03685563951418,0.6381910432408908,0.4254606954939272,0.2127303477469636,0.2127303477469636,-270.020761599308,979.017361633105,6754.153124999999,20.73322217321589,4637.991104162502,False,True,400.0,0.3491666666666666,0.6508333333333334,6276986.543767671,4085272.075568793,1634.108830227517,0.7455847255369928,19.205,17.41465517241379,1.7430150357995229,0.6520953569864213,1.1366120120023897,79.38645422689443,3206.210734246432,83.54208334856631,3465.5734104126277,-372.2656830524206,4806.19836966504,-968.3592761999926,3724.936086578823
2024-08-19,204.97776127626676,4765.732949673202,34.73913043478261,1.14,1.5,1.3243207759699624,3.08,4.98,4.03,410.0,390.0,0.0,0.6172099784702798,0.0,2806.3349159064705,302.0,577.325380512353,11.625332725615312,20.092479489516865,68.28218778486782,410.0,390,405,390,400,375,370,385.0,365,375,305,,0.0,0.0,0.0,0.0,0.0,0.0,0.0,0.0,0.0,0.0,12.25,9.0625,9.5,7.3125,10.0625,9.5,10.75,10.625,15.875,928.5,568.0,422.0,322.0,230.5,181.5,160.0,144.5,116.5,1236.0,1169.0,955.0,846.0,704.0,565.0,489.0,477.0,352.0,1.44,1.52,1.12,0.72,0.68,0.32,0.16,0.04,0.001,0.001,0.001,0.0,0.0,0.0,0.0,0.0,0.0,0.0,0.0,0.0,0.0,297.9143393037492,253.4495125419956,72.5665972751819,68.03118494548303,54.424947956386426,49.88953562668756,49.88953562668756,45.35412329698869,45.35412329698869,40.81871096728982,40.81871096728982,2112.161131015469,12.195,12.205,12.17,12.19,12.185,12.16,12.15,12.135,12.12,12.125,12.115,1202.8542572706474,1269.6794937856837,238.56609435867844,153.3639178020075,144.84370014634047,68.16174124533669,34.08087062266834,8.520217655667086,0.2130054413916771,0.2130054413916771,0.2130054413916771,-893.8139465853809,1018.5113218047284,8168.58234375,20.73395656942461,4470.050301013043,True,False,410.0,0.3473913043478261,0.6526086956521739,6080063.330833015,3967902.199817546,1626.839901925194,0.7702252816020024,19.205,17.286607142857143,1.3243207759699624,0.6828218778486782,0.9042751991218284,77.08946558796718,2229.0095353941174,79.4277804391757,3120.709309211204,314.3743933047336,3822.732064942905,-1016.3971490364344,4012.4090830282903
2024-08-20,140.7770190141766,3378.648456340238,49.16666666666666,2.27,1.36,1.8160338983050848,5.57,4.66,5.115,470.0,405.0,0.0,0.5838625021413157,0.0,4369.349138391525,294.0,640.0733958915254,13.486607929515417,22.76797356828193,63.74541850220264,470.0,405,385,380,400,395,380,340.0,345,335,355,,0.0,0.0,0.0,0.0,0.0,0.0,0.0,0.0,0.0,0.0,11.375,10.5,10.375,10.4375,9.6875,11.375,9.0625,10.25,13.6875,907.5,592.0,427.5,356.0,230.5,204.0,174.5,146.0,105.5,0.0,0.0,0.0,0.0,0.0,0.0,0.0,0.0,0.0,0.8,1.0,0.92,0.32,0.32,0.2,0.01,0.003,0.002,0.001,0.001,0.0,0.0,0.0,0.0,0.0,0.0,0.0,0.0,0.0,0.0,356.0572194903889,334.6937863209656,98.0581582476531,83.53102369244523,79.89924005364325,72.63567277603933,72.63567277603933,69.00388913723737,65.37210549843539,58.10853822083146,47.21318730442556,2404.614583089896,12.08,12.005,11.985,11.97,11.94,11.915,11.88,11.86,11.87,11.825,11.8,589.0031291908806,736.2539114886007,172.72516763522574,60.07831917746982,60.07831917746982,37.54894948591864,1.877447474295932,0.5632342422887796,0.3754894948591863,0.1877447474295931,0.1877447474295931,2070.7592738693083,1337.2084935181042,8610.146718749998,30.18958655156645,4485.155825791666,True,False,470.0,0.4916666666666666,0.5083333333333333,4890741.524928602,2486126.941838706,1168.4796626641917,0.4859322033898304,19.205,17.149074074074072,1.8160338983050848,0.6374541850220264,1.1576384086164415,81.08824339207048,3729.2757425,85.3508297089952,1658.8794568618684,-2710.469681529657,5706.920620140807,-1337.5714817492817,-411.51682877626274
2024-08-21,145.22016748710735,3485.284019690577,49.375,1.73,1.67,1.702460759493671,4.15,4.33,4.24,400.0,380.0,0.0,0.5528596042124023,0.0,4251.354364313925,362.0,632.7448259316457,16.316651162790695,23.665023255813956,60.01832558139535,400.0,380,420,375,400,435,410,425.0,395,415,375,,0.0,0.0,0.0,0.0,0.0,0.0,0.0,0.0,0.0,0.0,11.8125,8.4375,8.8125,10.4375,10.375,10.4375,10.1875,10.1875,13.5625,819.0,667.5,536.5,438.5,320.0,241.0,216.0,149.0,132.0,1075.5,887.5,779.5,707.5,567.0,514.0,383.5,347.0,311.0,1.24,1.48,1.0,0.8,0.72,0.56,0.36,0.08,0.04,0.04,0.001,0.0,0.0,0.0,0.0,0.0,0.0,0.0,0.0,0.0,0.0,573.1944910984212,458.55559287873695,127.89402082633524,120.58579106483036,102.3152166610682,98.66110178031576,91.35287201881088,80.39052737655358,73.08229761504872,65.77406785354384,62.11995297279141,2493.57253982322,11.59,11.645,11.69,11.72,11.705,11.715,11.64,11.625,11.635,11.63,11.64,910.9439032583136,1087.2556264696,187.33120591199196,149.86496472959354,134.8784682566342,104.90547531071547,67.4392341283171,14.986496472959354,7.493248236479677,7.493248236479677,0.1873312059119919,949.0370628271988,1853.925932146456,9168.61265625,29.26590757704032,4646.319258750002,True,False,400.0,0.49375,0.50625,5050273.49837614,2556700.9585529207,1022.6803834211684,0.4101265822784809,19.205,17.00096153846154,1.702460759493671,0.6001832558139535,1.0217884415284075,85.18645348837211,3618.609538382279,85.1166293912609,2672.779202216997,-1578.5751620969277,6108.487023122298,-1857.132658808373,1726.948866051715
2024-08-22,141.20201553052183,3388.848372732524,48.083333333333336,1.65,1.33,1.4910797227036394,3.89,4.03,3.96,655.0,585.0,0.0,0.5266868030105386,0.0,3484.633629706065,422.0,598.4549317060657,6.878208955223881,29.193606965174126,70.32140547263681,655.0,585,570,530,580,580,595,645.0,650,580,625,,0.0,0.0,0.0,0.0,0.0,0.0,0.0,0.0,0.0,0.0,11.142857142857142,7.0,9.1875,9.3125,10.625,11.125,10.625,9.5,16.75,845.0,597.5,498.0,334.0,233.5,224.0,147.5,126.5,100.0,0.0,0.0,0.0,0.0,0.0,0.0,0.0,0.0,0.0,1.16,1.24,0.52,0.24,0.16,0.08,0.001,0.001,0.001,0.001,0.001,0.0,0.0,0.0,0.0,0.0,0.0,0.0,0.0,0.0,0.0,503.4159621088044,448.2470895489354,80.8913593909079,77.37434376521625,73.8573281395246,73.8573281395246,70.34031251383296,70.34031251383296,59.78926563675802,56.27225001106636,45.72120313399142,2335.294537897816,11.61,11.695,11.67,11.61,11.615,11.65,11.58,11.54,11.58,11.585,11.535,863.7227214377406,923.2898056748262,98.73244212296936,45.56881944137046,30.37921296091364,15.18960648045682,0.1898700810057102,0.1898700810057102,0.1898700810057102,0.1898700810057102,0.1898700810057102,908.7782663127508,1560.1067549023946,7828.714017857143,30.09872050361301,4399.572399899999,True,False,655.0,0.4808333333333333,0.5191666666666667,4856765.070151437,2521470.532253621,1651.5631986261217,0.7072183708838821,19.205,16.840999999999998,1.4910797227036394,0.6609575737241518,0.9855404357474784,75.23071037401733,2886.178698,82.82588658376272,1977.8319585233053,-1506.80167118276,5045.171911444517,-1560.5382817384516,1069.485219046611
2024-08-23,181.04746245568464,4307.420877591497,42.25,1.48,1.22,1.3513668639053251,4.5,2.92,3.71,365.0,415.0,0.0,0.5014980174949146,0.0,3350.674071025739,414.0,600.1565317886094,8.373803036200856,18.19043207473725,73.43576488906189,365.0,415,410,430,425,445,445,465.0,495,520,540,,0.0,0.0,0.0,0.0,0.0,0.0,0.0,0.0,0.0,0.0,12.0,12.0625,13.625,8.875,14.4375,8.5625,5.625,9.5625,16.25,875.0,668.0,435.0,312.0,278.5,211.5,167.0,155.0,157.0,1054.0,968.0,746.5,627.0,560.5,516.5,378.0,342.0,341.5,1.12,1.0,0.64,0.4,0.32,0.04,0.04,0.04,0.001,0.001,0.001,0.0,0.0,0.0,0.0,0.0,0.0,0.0,0.0,0.0,0.0,310.83890500819984,241.7635927841554,64.58541692948151,58.71401539043774,55.77831462091585,55.77831462091585,46.97121231235019,49.90691308187208,46.97121231235019,46.97121231235019,46.97121231235019,2476.9624458799112,12.08,12.115,12.095,12.1,12.125,12.085,12.1,12.1,12.1,12.115,12.11,881.2211429292291,786.8045919010974,128.4065093982591,80.25406837391193,64.20325469912954,8.025406837391193,8.025406837391193,8.025406837391193,0.2006351709347798,0.2006351709347798,0.2006351709347798,787.2462921622159,1025.250321685379,9704.85375,23.474507415646773,4913.6903661125,False,True,415.0,0.4225,0.5775,5862633.00799979,3385670.562119879,1405.0532832797496,0.5672485207100592,19.205,16.667708333333334,1.3513668639053251,0.7343576488906188,0.9923865929662036,71.83627384196184,2750.5175392371298,82.08848371799756,1965.567693326605,-1385.106377699134,4378.2208389628095,-1027.5467679370704,1180.6178474160802
2024-08-24,189.7910910312273,4554.986184749455,41.083333333333336,1.43,1.48,1.4571511156186612,4.31,4.6,4.455,540.0,445.0,1.1884431980404313,0.5333923635596611,3.0,3678.302298388236,356.0,571.5899862588236,10.911563479623824,21.64997648902821,67.43846003134796,540.0,445,475,490,455,455,405,410.0,360,435,365,,0.0,0.0,0.0,0.0,0.0,0.0,0.0,0.0,0.0,0.0,13.5,11.5,11.9375,12.875,12.0,9.1875,7.1875,9.5,15.0625,934.0,517.5,440.5,297.0,215.0,180.0,145.0,139.5,129.0,0.0,0.0,0.0,0.0,0.0,0.0,0.0,0.0,0.0,0.8,1.0,0.64,0.4,0.32,0.004,0.003,0.002,0.001,0.001,0.001,0.0,0.0,0.0,0.0,0.0,0.0,0.0,0.0,0.0,0.0,282.6349972938091,277.0931346017736,70.65874932345228,50.87429951288564,48.04794953994756,45.22159956700946,36.74254964819519,36.74254964819519,33.9161996752571,33.9161996752571,31.089849702319004,2520.584292618554,12.23,12.17,12.165,12.16,12.165,12.155,12.145,12.17,12.15,12.095,12.575,635.7966609767268,794.7458262209084,129.70251883925224,81.06407427453266,64.85125941962612,0.8106407427453265,0.6079805570589949,0.4053203713726632,0.2026601856863316,0.2026601856863316,0.2026601856863316,1397.1484862015436,946.9380781881011,9227.64515625,22.39304267080021,5052.618425433334,True,False,540.0,0.4108333333333334,0.5891666666666666,6135296.452621226,3614712.160002672,1951.944566401443,0.7744016227180526,19.205,16.59478260869565,1.4571511156186612,0.6743846003134796,0.9826802727028316,77.17068965517241,3106.712312129412,84.46049454637581,1708.5922619592818,-1969.7100364289536,4624.26881260775,-945.9665142195144,310.47221178915163
2024-08-25,144.6932321705008,3400.2909560067683,49.25,1.83,1.62,1.726030456852792,4.71,4.56,4.635,455.0,445.0,1.235918256366524,0.5634167118377945,3.0,4189.671399289341,292.0,597.2007992893402,7.600055888223553,24.32669061876248,68.07325349301396,455.0,445,440,385,410,365,380,380.0,360,390,380,,0.0,0.0,0.0,0.0,0.0,0.0,0.0,0.0,0.0,0.0,12.125,12.1875,11.1875,11.1875,12.6875,9.9375,10.375,11.3125,21.125,825.5,608.5,480.5,353.0,261.0,205.5,160.5,144.5,112.5,0.0,0.0,0.0,0.0,0.0,0.0,0.0,0.0,0.0,1.0,1.04,0.64,0.6,0.44,0.08,0.04,0.04,0.001,0.001,0.001,0.0,0.0,0.0,0.0,0.0,0.0,0.0,0.0,0.0,0.0,364.070594551067,314.1001207891558,80.09553080123473,72.8141189102134,72.8141189102134,69.17341296470272,65.53270701919205,65.53270701919205,61.892001073681385,54.61058918266004,50.96988323714938,2425.895851591634,12.025,12.095,12.145,12.005,11.97,11.915,11.905,11.835,11.825,11.82,11.72,735.605958931687,765.0301972889546,120.05089249765132,112.54771171654812,82.53498859213528,15.006361562206417,7.503180781103207,7.503180781103207,0.1875795195275801,0.1875795195275801,0.1875795195275801,1746.4804306500782,1271.605784458462,9633.9159375,29.372486440775383,4521.536898750001,True,False,455.0,0.4925,0.5075000000000001,4925676.856023622,2499781.004431988,1137.4003570165546,0.4688578680203045,19.205,16.635909090909088,1.726030456852792,0.6807325349301396,1.174965088260028,74.70425149700598,3592.470600000001,85.74587975107931,1846.345210709972,-2343.326188579369,5461.632225107853,-1271.9608258185117,100.2198214199434
2024-08-26,144.4304313132368,3466.330351517683,49.875,1.57,1.51,1.5421105263157897,4.65,3.09,3.87,435.0,465.0,0.0,0.5394780508217338,0.0,3886.528265082632,324.0,657.8019806107769,19.883288305673485,14.085889617908144,66.03082207641837,435.0,465,460,415,435,465,455,400.0,420,410,385,,0.0,0.0,0.0,0.0,0.0,0.0,0.0,0.0,0.0,0.0,11.625,9.5375,7.6875,7.375,11.375,11.4375,7.5625,9.5625,23.0,832.5,574.0,483.5,393.0,274.0,210.0,158.0,142.5,108.0,1114.5,799.5,689.5,621.5,504.5,417.5,354.0,313.5,296.0,1.0,1.04,0.8,0.68,0.56,0.4,0.32,0.04,0.04,0.004,0.001,0.0,0.0,0.0,0.0,0.0,0.0,0.0,0.0,0.0,0.0,516.2198825673213,443.5128568536141,85.2853411621786,85.2853411621786,77.86922453938044,77.86922453938044,77.86922453938044,77.86922453938044,63.036991293784176,55.62087467098603,55.62087467098603,2516.816474414763,12.185,12.17,12.14,12.135000000000002,12.115,12.04,12.065,12.025,11.98,12.03,11.96,730.7147195788621,759.9433083620165,149.06580279408786,126.7059323749747,104.34606195586152,74.53290139704393,59.62632111763514,7.453290139704393,7.453290139704393,0.7453290139704393,0.1863322534926098,1206.063605524808,1616.0590605385703,8243.582625,29.42593164997697,4667.8471096125,False,True,465.0,0.49875,0.50125,5046248.570255164,2529432.095840401,1176.1859245657863,0.4673308270676691,20.0,16.904523809523806,1.5421105263157897,0.6603082207641837,1.0182682578532978,83.65779139328446,3228.726284471855,83.07481804466457,2020.7732891273536,-1865.754975955278,5500.697935801509,-1614.1696707188771,812.8202937828524
2024-08-27,142.3286440813514,3415.8874579524336,49.833333333333336,1.29,1.46,1.378120735785953,3.25,2.78,3.015,690.0,490.0,1.209401085836577,0.5663690721371455,3.0,3418.5203368640964,378.0,659.8473213190634,8.309722547870262,20.23966002344666,71.45061742868307,690.0,490,475,445,455,415,430,430.0,440,415,410,20.0,12.27,9.87,9.68,9.58,8.84,9.11,9.26,9.34,9.23,9.24,12.5,10.125,8.5,7.9375,8.75,13.75,12.5,15.5,17.6875,766.0,524.0,400.5,313.5,294.5,194.5,143.0,112.0,122.0,0.0,0.0,0.0,0.0,0.0,0.0,0.0,0.0,0.0,1.16,0.88,0.52,0.44,0.44,0.36,0.32,0.16,0.04,0.04,0.004,0.0,0.0,0.0,0.0,0.0,0.0,0.0,0.0,0.0,0.0,348.5688585049924,290.4740487541603,74.07088243231088,70.36733831069535,66.6637941890798,66.6637941890798,62.96025006746426,62.96025006746426,59.25670594584871,55.553161824233165,51.84961770261762,2474.949440336812,12.075,12.08,12.04,12.02,12.025,12.025,12.03,12.04,12.025,12.5,11.975,848.0093550418276,643.3174417558693,96.93624179185032,82.02297382387334,82.02297382387334,67.10970585589637,59.65307187190789,29.826535935953945,7.456633983988486,7.456633983988486,0.7456633983988487,830.3603107933166,1209.388701987947,8084.974218750001,29.860468547503405,4596.076574674999,True,False,690.0,0.4983333333333333,0.5016666666666667,4966453.726428385,2491504.286091573,1719.1379574031853,0.6946153846153846,20.0,17.434749999999998,1.378120735785953,0.7145061742868307,0.9846757746317736,73.03694069949199,2758.673015545033,80.69786760653413,1924.557231267428,-1493.963105596669,4624.153565367755,-1205.6332285036583,1090.4414469898222
2024-08-28,147.30014077319868,3535.2033785567683,49.625,1.41,1.08,1.247537783375315,4.53,3.06,3.795,635.0,640.0,0.0,0.5439110083764401,0.0,3183.220215020466,444.0,496.3444825122796,12.576485768500946,19.53262618595825,67.89088804554079,635.0,640,440,430,470,500,495,520.0,535,530,510,10.5,7.31,7.76,8.65,8.81,8.34,8.83,9.02,9.1,8.9,8.64,11.625,10.125,9.625,8.0,9.8125,10.0625,11.75,13.625,19.375,553.5,451.5,381.0,245.0,193.0,182.5,125.0,109.0,92.0,919.0,784.5,759.0,513.0,444.5,417.5,363.0,349.0,249.0,0.56,0.84,0.44,0.4,0.28,0.12,0.08,0.04,0.001,0.001,0.001,0.0,0.0,0.0,0.0,0.0,0.0,0.0,0.0,0.0,0.0,267.0547437882971,238.1839606760488,62.577422395798266,58.8963975489866,55.21537270217493,55.21537270217493,51.53434785536328,51.53434785536328,47.85332300855161,36.81024846811663,18.405124234058317,2546.411694766517,11.705,11.775,11.71,11.665,11.68,11.67,11.65,11.65,11.631,11.595,11.55,410.2996431216753,615.4494646825129,82.20646421116423,74.73314928287657,52.3132044980136,22.41994478486297,14.946629856575314,7.473314928287657,0.1868328732071914,0.1868328732071914,0.1868328732071914,1404.8850301744724,943.2806612349336,6400.396406250001,28.85265402796743,4736.730626843751,False,True,640.0,0.49625,0.5037499999999999,5131308.201040841,2584896.506274323,1654.3337640155669,0.6496725440806044,10.5,17.43725,1.247537783375315,0.678908880455408,0.8469644798371564,77.9284985768501,2686.8757325081865,84.40747265394303,1280.40231398559,-1902.817901034876,4124.912487907276,-941.69227288681,-126.0711045370063
2024-08-29,139.3129653871717,3343.5111692921205,47.04347826086956,1.28,1.25,1.26668853974122,3.66,2.48,3.0700000000000003,420.0,460.0,1.3423584867225868,0.5707108111839567,3.0,2830.8873201983824,408.0,371.2697348822551,8.233977322285217,17.05761447884867,74.70840819886611,420.0,460,425,420,395,420,410,425.0,430,430,400,10.15,7.82,8.51,8.7,8.82,8.31,8.621,8.65,8.97,8.96,8.98,11.4375,11.0625,9.9375,10.8125,12.625,15.5,11.625,11.1875,14.125,717.0,523.5,383.0,259.5,242.5,207.5,157.5,119.5,120.0,0.0,0.0,0.0,0.0,0.0,0.0,0.0,0.0,0.0,0.0,0.4,0.36,0.24,0.16,0.08,0.04,0.001,0.001,0.001,0.001,0.0,0.0,0.0,0.0,0.0,0.0,0.0,0.0,0.0,0.0,0.0,327.52619777604906,64.76997666224317,44.3162998215348,37.49840754129868,34.089461401180614,30.680515261062556,30.680515261062556,27.27156912094449,23.862622980826437,23.862622980826437,2231.893287538205,11.88,11.63,11.65,11.62,11.645,11.655,11.65,11.635,11.62,11.605,11.505,0.0,300.97469454994734,69.07369239921292,46.04912826614194,30.69941884409463,15.349709422047315,7.674854711023658,0.1918713677755914,0.1918713677755914,0.1918713677755914,0.1918713677755914,1988.2622731426256,644.5581888070287,8094.839531250001,30.50685187978456,4246.840665204349,False,True,460.0,0.4704347826086956,0.5295652173913044,4744320.296985094,2512427.009446889,1155.716424345569,0.5178188539741221,10.15,17.439749999999997,1.26668853974122,0.7470840819886612,0.9463228448781272,70.95348070213694,2459.617585316128,86.8850401697996,470.5889836635703,-2360.2983365348123,3474.67918049548,-643.7918602970972,-1518.439617988987
2024-08-30,147.56564449909115,3425.9823797872336,48.958333333333336,1.57,1.65,1.611563829787234,4.45,4.01,4.23,,370.0,0.0,0.5506577483268046,0.0,3907.634803319681,350.0,463.2298863797873,4.490358422939067,17.802915173237754,77.70672640382318,,370,350,350,340,375,400,405.0,390,400,380,12.94,5.84,8.42,8.73,8.79,4.48,8.95,8.84,9.18,8.75,8.16,10.6875,10.6875,7.875,7.1875,8.375,11.25,11.8125,7.625,14.0,828.0,541.0,392.0,357.5,341.5,289.0,200.0,164.5,128.5,1060.5,853.0,703.0,618.0,579.0,523.5,406.0,387.0,313.5,0.0,1.16,0.8,0.56,0.4,0.36,0.24,0.04,0.001,0.001,0.001,0.0,0.0,0.0,0.0,0.0,0.0,0.0,0.0,0.0,0.0,0.0,382.18627997769113,93.84796430563304,72.19074177356387,64.97166759620748,64.97166759620748,61.362130507529294,57.75259341885109,46.923982152816514,43.31444506413832,36.095370886781936,2422.39422314126,,11.395,11.47,11.52,11.51,11.52,11.49,11.475,11.475,11.42,11.405,0.0,855.9286112660345,150.52537646402678,105.36776352481876,75.26268823201339,67.73641940881204,45.15761293920803,7.526268823201339,0.1881567205800334,0.1881567205800334,0.1881567205800334,2135.5187982833054,923.61684327942,8112.785156250001,28.800741625373213,4528.72045828125,False,True,370.0,0.4895833333333333,0.5104166666666666,4947869.051522573,2525474.828381313,934.425686501086,0.3857446808510638,12.94,17.442249999999998,1.611563829787234,0.7770672640382318,1.2522934960357406,66.73977001194743,3444.4049169398936,88.14551743713982,1308.069210819855,-2599.565592499826,4830.434738762368,-922.7999354426864,-828.2664953001836
2024-08-31,163.71931591856358,3649.576417351313,44.29166666666666,1.49,1.55,1.522641298212606,4.27,4.89,4.58,,440.0,1.3383455265533104,0.5754389587149095,3.0,3413.1125363431047,356.0,587.0381819593604,6.128511904761904,17.859583333333333,76.01190476190476,,440,410,420,415,405,2530,400.0,400,415,385,7.98,6.67,13.61,20.2,12.29,10.43,10.04,9.77,9.39,9.37,8.36,11.6875,8.0625,9.5625,8.5625,12.1875,9.3125,14.0,9.875,16.25,769.0,681.5,580.5,442.5,364.0,304.5,265.0,197.0,173.0,0.0,0.0,0.0,0.0,0.0,0.0,0.0,0.0,0.0,0.0,0.88,0.6,0.52,0.32,0.28,0.12,0.004,0.003,0.002,0.001,0.0,0.0,0.0,0.0,0.0,0.0,0.0,0.0,0.0,0.0,0.0,350.0945879432471,81.44305677416592,75.17820625307623,72.04578099253139,62.64850521089687,59.516079950352015,59.516079950352015,50.11880416871749,43.853953647627804,37.58910312653811,2237.685182977518,,11.515,11.5,11.645,11.675,11.695,11.69,11.685,11.665,11.6,11.51,0.0,679.8159601104239,118.19527488283508,102.43590489845704,63.03747993751204,55.15779494532303,23.639054976567014,0.7879684992189004,0.5909763744141754,0.3939842496094502,0.1969921248047251,1781.1423334266804,892.004158017505,10087.99125,25.959062778603432,4364.4371981,False,True,440.0,0.4429166666666666,0.5570833333333334,5052158.456393267,2814473.2734157494,1238.3682403029295,0.553414863593603,7.98,17.307631578947365,1.522641298212606,0.7601190476190476,1.1573886534627962,68.82287946428572,2826.0743543837443,82.80050318562516,1044.251390999165,-2368.86114534394,4304.436064402711,-891.3235280596064,-737.5715723854137
2024-09-01,155.36917521541466,3728.860205169952,48.625,1.44,0.89,1.1670074550128533,3.72,3.25,3.4850000000000003,365.0,350.0,0.0,0.0,0.0,3049.638702434267,274.0,683.5768074744216,3.4594808126410834,17.801828442437923,78.73869074492099,365.0,350,340,310,255,295,310,305.0,320,395,340,,0.0,0.0,0.0,0.0,0.0,0.0,0.0,0.0,0.0,0.0,11.1875,10.125,8.3125,7.6875,12.0,12.75,10.5625,10.1875,15.75,823.0,779.5,593.0,510.5,360.5,311.5,212.0,176.5,68.0,0.0,0.0,0.0,0.0,0.0,0.0,0.0,0.0,0.0,0.0,1.08,0.68,0.56,0.4,0.24,0.12,0.04,0.04,0.001,0.001,0.0,0.0,0.0,0.0,0.0,0.0,0.0,0.0,0.0,0.0,0.0,371.42790418362586,78.6305865083072,71.48235137118836,67.90823380262894,67.90823380262894,64.33411623406953,60.75999866551011,53.61176352839127,50.037645959831856,46.46352839127243,2608.7175214030394,,11.4,11.545000000000002,11.565,11.510000000000002,11.565,11.53,11.19,11.565,11.465,11.25,0.0,799.6770534463202,128.39259358110365,105.73507706679122,75.52505504770801,45.3150330286248,22.6575165143124,7.552505504770801,7.552505504770801,0.18881263761927,0.18881263761927,1173.341274965569,932.5643624474544,10036.6725,27.354203265271277,4895.527341862501,True,False,365.0,0.48625,0.5137499999999999,5364971.766381572,2756254.244978532,1006.0327994171644,0.3856426735218508,7.98,17.158055555555553,1.1670074550128533,0.7873869074492099,0.9188863909727436,65.45049379232505,2366.0618949598456,77.58499041447827,1192.784964969641,-1856.8537374646264,3982.267409857086,-932.6287074228188,19.50803497943582
2024-09-02,136.49629767086677,3275.911144100802,48.5,1.29,1.35,1.322442268041237,4.47,3.95,4.21,,355.0,1.311597882976089,0.6121825427944676,3.0,3024.8042144758765,284.0,369.5382352329896,6.827944044086477,15.571242051716828,77.6008139041967,,355,405,415,385,400,395,385.0,345,365,340,,6.37,16.6,11.47,9.58,9.19,9.45,9.14,9.22,9.15,9.21,12.0,9.25,9.6875,8.0,9.5,12.8125,15.0,14.625,16.25,796.0,659.0,481.5,346.0,333.0,221.5,159.5,133.0,108.0,1142.5,977.5,837.0,732.5,692.0,460.5,412.0,380.5,332.0,0.0,1.12,0.64,0.6,0.44,0.28,0.08,0.04,0.003,0.002,0.001,0.0,0.0,0.0,0.0,0.0,0.0,0.0,0.0,0.0,0.0,0.0,425.9104238869635,64.09602772593973,56.97424686750199,49.85246600906424,46.291575579845365,46.291575579845365,42.73068515062649,39.16979472140762,35.60890429218875,35.60890429218875,2283.0622711961387,,11.57,11.755,11.765,11.785,11.8,11.805,11.760000000000002,11.72,11.655,11.775,0.0,830.3705678485738,120.99685417222074,113.43455078645694,83.18533724340176,52.93612370034658,15.124606771527592,7.562303385763796,0.5671727539322847,0.3781151692881898,0.1890575846440949,1428.041864056864,842.5346041055718,8969.465624999999,31.136375656488617,4289.8056432,False,True,355.0,0.485,0.515,4707344.889064203,2424282.6178680644,860.6203293431629,0.3769587628865979,19.205,16.990882352941174,1.322442268041237,0.776008139041967,1.0262259634131186,68.26695633743113,2655.2659792428867,87.78306928215446,1224.7446894161558,-1800.0595250597207,3864.8593928115815,-840.055178335705,-205.77660041057533
2024-09-03,128.3086699340882,2804.613676975945,48.5,4.13,1.0,2.566168041237113,7.85,2.5,5.175,,370.0,0.0,0.4373994555339057,0.0,5025.12158171134,320.0,354.5589470103092,7.4637108190091,18.195844287158742,74.34044489383217,,370,445,405,405,400,395,370.0,365,395,370,,6.3,16.17,11.18,9.28,9.06,9.33,9.2,9.2,9.27,9.03,10.625,10.8125,9.625,8.875,12.0,11.3125,10.0625,12.625,18.375,801.0,761.5,633.5,532.5,315.5,249.5,189.0,155.5,150.0,0.0,0.0,0.0,0.0,0.0,0.0,0.0,0.0,0.0,0.0,1.12,0.4,0.36,0.16,0.08,0.001,0.001,0.001,0.001,0.001,0.0,0.0,0.0,0.0,0.0,0.0,0.0,0.0,0.0,0.0,0.0,342.1247667288723,39.16979472140762,39.16979472140762,35.60890429218875,32.04801386296987,32.04801386296987,32.04801386296987,28.487123433750995,24.92623300453212,24.92623300453212,1957.3286781245088,,11.454999999999998,11.805,11.95,11.875,11.965,11.93,11.96,12.015,12.05,11.975,0.0,830.3705678485738,75.62303385763796,68.06073047187417,30.249213543055184,15.124606771527592,0.1890575846440949,0.1890575846440949,0.1890575846440949,0.1890575846440949,0.1890575846440949,3650.141697521699,630.5568914956012,10403.346562499995,33.1232488200775,3672.6416100000006,False,True,370.0,0.485,0.515,4035729.23324641,2078400.5551219012,769.0082053951036,0.3928865979381444,19.205,16.802812499999998,2.566168041237113,0.7434044489383216,1.9077007385790088,70.7020412032356,4670.56263470103,92.94427127294377,1020.373440415889,-4004.7481412954503,5655.630976443498,-630.5093947321584,-2629.8157538692526
2024-09-04,150.06554136438845,3601.572992745323,48.5,1.59,1.73,1.664778350515464,3.97,4.49,4.23,,665.0,1.1930004278894868,0.640110126253081,3.0,4186.364845134021,276.0,505.6038144742269,8.8761973986228,23.311652639632747,67.81214996174445,,665,390,345,380,440,445,435.0,430,430,365,,7.81,20.15,10.13,9.32,8.8,9.15,9.17,9.21,9.13,8.82,10.25,10.5625,7.75,8.5,11.0,10.375,12.3125,13.25,24.3125,662.5,605.5,425.5,334.0,254.5,192.5,158.0,288.5,128.0,1242.0,950.5,783.0,615.5,559.0,419.0,357.0,320.5,288.0,0.0,1.36,0.92,0.8,0.44,0.04,0.04,0.001,0.001,0.001,0.001,0.0,0.0,0.0,0.0,0.0,0.0,0.0,0.0,0.0,0.0,0.0,286.2676619568115,124.6311650226606,117.50938416422284,106.82671287656622,96.14404158890962,71.2178085843775,49.85246600906424,46.291575579845365,46.291575579845365,42.73068515062649,2507.450243275629,,12.010000000000002,11.655,11.71,11.94,12.05,12.04,12.145,12.125,11.725,12.25,0.0,1008.3071181018396,173.9329778725673,151.24606771527593,83.18533724340176,7.562303385763796,7.562303385763796,0.1890575846440949,0.1890575846440949,0.1890575846440949,0.1890575846440949,2240.306493301686,987.7630765129298,8414.88046875,28.32095870483797,4716.259834,False,True,665.0,0.485,0.515,5170000.5015992345,2662550.2583236056,1770.5959217851978,0.7061340206185566,19.205,16.589666666666666,1.664778350515464,0.6781214996174445,1.1289219915822022,75.66502964804897,3680.7610306597935,87.92260509587668,1432.552338043189,-2753.8125070908327,5166.225722332031,-979.8608771980098,-815.6563545734172
2024-09-05,285.3795454447148,1712.277272668289,48.92857142857143,0.0,1.6,1.602087591240876,0.0,5.68,5.68,,420.0,0.0,0.5668832100691459,0.0,1939.8134229897812,245.0,219.20847949489053,4.705965770171149,5.034050529747352,81.0,,420,360,340,340,270,360,320.0,350,300,340,,8.68,21.54,10.81,10.23,9.64,9.89,9.9,9.82,9.68,9.68,9.4375,6.9375,6.3125,7.1875,10.875,11.25,16.3125,11.9375,16.0,927.0,594.5,393.5,298.0,291.0,169.0,147.0,149.5,132.5,0.0,0.0,0.0,0.0,0.0,0.0,0.0,0.0,0.0,0.0,1.04,0.72,0.42,0.4,0.2,0.08,0.001,0.001,0.001,0.001,0.0,0.0,0.0,0.0,0.0,0.0,0.0,0.0,0.0,0.0,0.0,374.7792009176066,97.3718791818008,93.76551328617856,90.1591473905563,86.55278149493404,72.12731791244504,61.30822022557829,54.09548843433378,50.489122538711534,50.489122538711534,1209.225869167054,,11.82,11.86,11.84,11.86,11.88,11.92,11.92,11.93,11.87,11.88,0.0,767.623781303766,135.51512139170327,79.05048747849358,75.28617855094627,37.64308927547314,15.057235710189255,0.1882154463773656,0.1882154463773656,0.1882154463773656,0.1882154463773656,608.6963480538496,1031.137793920857,7361.140781250001,14.892447857035824,2262.0405827142863,False,True,420.0,0.4892857142857143,0.5107142857142857,2471410.535523906,1262184.6663568518,530.1175598698777,0.4383941605839415,19.205,16.346071428571427,1.602087591240876,0.8926601878963157,1.4301198102234365,59.95011810882179,1720.604943494891,88.69950703006114,1110.928755496081,-828.8846674937004,2969.9713769656782,-1030.1579539758968,501.2525674972712
2024-09-06,148.81496968936509,3571.559272544762,49.04166666666666,1.82,1.57,1.6970781648258284,4.24,4.57,4.405,,435.0,0.0,0.4573800012683148,0.0,4300.403197396941,414.0,648.8041101984707,15.643090978302247,15.346440807004187,69.01046821469356,,435,435,440,430,440,440,415.0,415,440,465,,0.0,0.0,0.0,0.0,0.0,0.0,0.0,0.0,0.0,0.0,10.6875,10.8125,8.25,7.8125,11.4375,10.5,9.125,8.5,19.0,863.5,721.0,401.5,288.5,280.0,212.5,135.0,152.5,131.0,1208.0,997.0,744.0,565.0,537.5,496.0,382.5,368.5,333.5,0.0,0.0,0.64,0.48,0.36,0.32,0.04,0.001,0.001,0.001,0.001,0.0,0.0,0.0,0.0,0.0,0.0,0.0,0.0,0.0,0.0,0.0,319.2728449911813,72.36851153133442,68.7500859547677,68.7500859547677,68.7500859547677,65.13166037820098,61.51323480163426,61.51323480163426,54.27638364850082,50.6579580719341,2530.901173571349,,11.68,11.645,11.67,11.655,11.655,11.675,11.72,11.685,11.665,11.435,0.0,0.0,120.31495612957964,90.23621709718472,67.67716282288853,60.15747806478981,7.519684758098727,0.1879921189524681,0.1879921189524681,0.1879921189524681,0.1879921189524681,3303.0998523909548,890.9840860887231,8425.614375000001,28.558954847562774,4729.1909217583325,False,True,435.0,0.4904166666666666,0.5095833333333333,5160716.071853218,2629814.8982818685,1143.9694807526128,0.4520008496176719,19.205,15.705357142857142,1.6970781648258284,0.6901046821469357,1.1711615875156332,79.14538922725542,3651.5990871984704,84.91294698619897,346.6574673483513,-3953.74573004859,5189.5455160265,-889.1423186295588,-2958.2841525017675
2024-09-07,155.86509417880993,3740.7622602914394,47.73913043478261,1.56,1.59,1.5760947176684883,4.48,4.59,4.535,,295.0,1.1749648362398637,0.5742922734692004,3.0,4024.1920499825137,280.0,628.3457429825137,22.572171602126048,19.869627942293093,57.55820045558086,,295,340,370,375,385,365,375.0,335,330,325,,7.7,16.33,11.19,9.44,9.29,9.28,9.26,9.19,9.21,9.1,11.625,9.6875,6.9375,6.1875,8.0,9.8125,12.1875,6.0,14.875,794.5,557.5,556.5,390.5,347.5,247.0,190.0,125.5,111.5,0.0,0.0,0.0,0.0,0.0,0.0,0.0,0.0,0.0,0.0,1.16,0.8,0.64,0.52,0.4,0.08,0.001,0.001,0.001,0.001,0.0,0.0,0.0,0.0,0.0,0.0,0.0,0.0,0.0,0.0,0.0,334.4508910070452,87.02548694571074,78.32293825113966,73.10140903439702,66.13937007874016,66.13937007874016,55.69631164525487,45.25325321176958,48.734272689598015,45.25325321176958,2551.4944612268223,,11.39,11.41,11.425,11.39,11.345,11.31,11.295,11.31,11.34,11.39,0.0,866.755076668048,152.42934106920848,121.94347285536678,99.07907169498552,76.21467053460424,15.242934106920847,0.1905366763365106,0.1905366763365106,0.1905366763365106,0.1905366763365106,2063.854085864949,900.116556154165,7865.387343750001,27.267169871429708,4821.67991167826,False,True,295.0,0.4773913043478261,0.5226086956521738,5344660.528981504,2793166.067754681,823.9839899876309,0.3229417122040072,19.205,15.044285714285715,1.5760947176684883,0.5755820045558085,0.9071717569654496,90.63373196659074,3395.846307,84.38579135443489,1332.4267136344797,-2691.765336348034,4924.743098636107,-900.5510486535932,-730.9928797310406
2024-09-08,153.12222650373238,3674.933436089577,48.375,1.29,1.09,1.1910671834625322,4.03,2.69,3.3600000000000003,360.0,375.0,0.0,0.493750151725307,0.0,3044.819969139793,324.0,539.5678631397933,15.402472464868971,17.9730459551842,66.62448157994683,360.0,375,355,375,360,395,400,380.0,355,365,375,,0.0,0.0,0.0,0.0,0.0,0.0,0.0,0.0,0.0,0.0,12.3125,7.75,8.875,8.0,8.9375,12.4375,10.3125,7.9375,16.4375,755.5,656.5,523.5,406.0,301.0,241.5,188.5,132.0,110.5,0.0,0.0,0.0,0.0,0.0,0.0,0.0,0.0,0.0,0.0,0.76,1.6,0.52,0.32,0.28,0.04,0.001,0.001,0.001,0.001,0.0,0.0,0.0,0.0,0.0,0.0,0.0,0.0,0.0,0.0,0.0,403.4631515877772,88.69233073696826,81.5969442780108,70.95386458957461,67.40617136009588,67.40617136009588,63.85847813061714,63.85847813061714,42.57231875374476,31.92923906530857,2554.08921111938,,11.75,11.655,11.62,11.58,11.489999999999998,11.49,11.4,11.365,11.325,11.36,0.0,564.1941282204914,302.88316357100064,98.4370281605752,60.57663271420012,53.00455362492512,7.572079089275015,0.1893019772318754,0.1893019772318754,0.1893019772318754,0.1893019772318754,1418.308315375535,981.7371479928104,8360.398125,27.755604767779456,4799.9224342125,False,True,375.0,0.48375,0.51625,5279770.979058148,2725681.767938769,1022.1306629770384,0.4001937984496124,19.205,14.362857142857145,1.1910671834625322,0.6662448157994683,0.7935423362507862,80.48624430307635,2505.252106,82.2791538216222,1087.4247932893954,-1957.3951758503977,4027.0381197975335,-982.2181506577404,-330.4025194212089
2024-09-09,136.74643078192693,2687.067364864864,49.95,1.23,1.67,1.454509009009009,4.07,0.0,4.07,,305.0,1.5321972091027838,0.5944768640750944,3.0,2847.8886406418915,216.0,383.7665298648649,13.203654320987654,18.390123456790125,68.40622222222223,,305,300,280,310,290,275,270.0,270,260,255,,5.35,15.57,10.16,8.89,8.38,8.38,8.34,8.33,8.45,8.36,13.25,10.0625,7.875,9.5,10.375,8.9375,13.375,10.5625,20.8125,809.0,690.5,474.0,298.0,228.0,175.0,156.0,132.5,89.0,1029.5,882.5,695.5,563.5,504.0,476.5,385.5,358.5,253.0,0.0,0.0,0.0,0.0,0.0,0.0,0.0,0.0,0.0,0.0,0.0,0.0,0.0,0.0,0.0,0.0,0.0,0.0,0.0,0.0,0.0,0.0,0.0,0.0,0.0,0.0,0.0,0.0,0.0,0.0,0.0,0.0,1951.9027434105187,,11.6,11.565,11.56,11.565,11.48,11.54,11.56,11.55,11.535,11.585,0.0,0.0,0.0,0.0,0.0,0.0,0.0,0.0,0.0,0.0,0.0,2458.439090034948,0.0,8542.2609375,31.079421785988583,3623.913401625,False,True,305.0,0.4995,0.5005,3907713.200021058,1955810.4566105392,596.5221892662145,0.3056106106106105,19.205,13.777142857142858,1.454509009009009,0.6840622222222222,0.9949746649449448,77.9983950617284,2464.1221107770266,86.52452471672603,0.0,-2847.8886406418915,2842.205619899813,5.683020742078497,-2464.1221107770266
