Repository: epaki/jupyter

File: leachit/shanta/site_leaching_data_for_kinetic.csv (part 5 of 16)
lved_Gold_Profile_Au_Grams_Per_Day_Per_Tank_Cil_Tank_04,Undissolved_Gold_Profile_Au_Grams_Per_Day_Per_Tank_Cil_Tank_05,Undissolved_Gold_Profile_Au_Grams_Per_Day_Per_Tank_Cil_Tank_06,Undissolved_Gold_Profile_Au_Grams_Per_Day_Per_Tank_Cil_Tank_07,Undissolved_Gold_Profile_Au_Grams_Per_Day_Per_Tank_Cil_Tank_08,Undissolved_Gold_Profile_Au_Grams_Per_Day_Per_Tank_Cil_Tank_09,Leach_Feed_Dry_t,Ph_Leach_Tank_01,Ph_Leach_Tank_02,Ph_Cil_Tank_01,Ph_Cil_Tank_02,Ph_Cil_Tank_03,Ph_Cil_Tank_04,Ph_Cil_Tank_05,Ph_Cil_Tank_06,Ph_Cil_Tank_07,Ph_Cil_Tank_08,Ph_Cil_Tank_09,Dissolved_Au_Metal_Profile_G_Leach_Tank_01,Dissolved_Au_Metal_Profile_G_Leach_Tank_02,Dissolved_Au_Metal_Profile_G_Cil_Tank_01,Dissolved_Au_Metal_Profile_G_Cil_Tank_02,Dissolved_Au_Metal_Profile_G_Cil_Tank_03,Dissolved_Au_Metal_Profile_G_Cil_Tank_04,Dissolved_Au_Metal_Profile_G_Cil_Tank_05,Dissolved_Au_Metal_Profile_G_Cil_Tank_06,Dissolved_Au_Metal_Profile_G_Cil_Tank_07,Dissolved_Au_Metal_Profile_G_Cil_Tank_08,Dissolved_Au_Metal_Profile_G_Cil_Tank_09,Au_on_Carbon_g,Undissolved_Au_g,Total_Au_Grams,Residence_Time,Tonnes_Processed,Leach_Cn_Adds_To_Tank_1,Leach_Cn_Adds_To_Tank_2,CN_Concentration_PL_01,Solids_Fraction,Liquid_Fraction,Slurry_Mass_Kg,Solution_Mass_Kg,NaCN_Used_Kg,CN_Kg_T,Dissolved_Oxygen_Profile_Ppm_Leach_Tank_01_Imputed,Dissolved_Oxygen_PL_01,Leach_Feed_Grade_Au_Gt,Fines_Fraction,Grade_x_Fines,Particle_Size,Au_Recovery_g,Au_Recovery_pct,Total_Au_in_Solution_g,Au_Residual_g,Au_Accounted_g,Au_Unaccounted_g,Au_Inventory_g
2024-09-10,125.75158788629268,2722.521877738236,49.588235294117645,1.71,1.59,1.6510166073546857,3.39,3.47,3.43,,300.0,0.0,0.541791742676662,0.0,3240.808235655516,245.0,482.910131655516,10.855512048192772,14.270933734939758,74.87355421686746,,300,380,340,360,330,340,340.0,310,290,310,,0.0,0.0,0.0,0.0,0.0,0.0,0.0,0.0,0.0,0.0,12.0,10.5,9.833333333333334,11.666666666666666,9.916666666666666,11.25,10.083333333333334,12.333333333333334,18.83333333333333,924.0,558.5,433.0,231.0,195.5,163.0605,124.0,94.0,75.0,0.0,0.0,0.0,0.0,0.0,0.0,0.0,0.0,0.0,0.0,1.92,0.44,0.32,0.04,0.04,0.001,0.001,0.001,0.001,0.001,0.0,0.0,0.0,0.0,0.0,0.0,0.0,0.0,0.0,0.0,0.0,367.7059773828756,88.24943457189015,80.89531502423264,77.21825525040389,69.86413570274637,69.86413570274637,66.18707592891761,55.15589660743135,51.47883683360259,51.47883683360259,1961.708141258091,,11.3,11.2,11.19,11.22,11.29,11.38,11.45,11.41,11.47,11.5,0.0,1407.294497766797,82.2387722132472,59.81001615508888,7.476252019386109,7.476252019386109,0.1869063004846527,0.1869063004846527,0.1869063004846527,0.1869063004846527,0.1869063004846527,1192.963903715439,978.0978998384492,8032.599184375001,33.79678993670396,3645.1364976,False,True,300.0,0.4958823529411764,0.5041176470588236,3955995.065407776,1994286.9241496848,598.2860772449055,0.304982206405694,19.205,13.645333333333332,1.6510166073546857,0.7487355421686747,1.2361748146371965,72.48872364457831,2757.898104,85.09908342176753,1565.2303216763285,-1675.5779139791875,4219.202256885733,-978.3940212302168,372.56253935265687
2024-09-11,143.8970689581227,3453.529654994945,50.375,1.46,1.7,1.5824627791563275,3.14,4.22,3.68,,430.0,0.0,0.4858977137208744,0.0,4031.8366478411913,260.0,613.9876511364764,12.830170278637771,17.53671826625387,69.63311145510836,,430,380,355,345,350,320,340.0,320,340,300,,5.93,17.48,10.93,9.12,4.88,9.14,9.14,9.0,9.06,8.97,11.125,11.0,9.6875,7.375,12.625,8.9375,11.75,8.9375,17.8125,709.0,478.5,354.5,228.0,148.0,137.0,82.5,76.5,72.0,1186.5,831.5,726.0,601.0,455.5,375.0,269.5,224.5,195.5,0.0,1.24,0.64,0.4,0.28,0.08,0.001,0.001,0.001,0.001,0.001,0.0,0.0,0.0,0.0,0.0,0.0,0.0,0.0,0.0,0.0,0.0,442.64695911587233,109.11247542206252,97.82497796460778,90.29997965963794,90.29997965963794,86.53748050715303,86.53748050715303,75.24998304969829,56.43748728727372,52.674988134788805,2543.858833852752,,11.585,11.505,11.45,11.38,11.3,11.27,11.515,11.25,11.265,11.29,0.0,901.1838090718016,118.60741745203066,74.12963590751916,51.890745135263415,14.825927181503832,0.1853240897687979,0.1853240897687979,0.1853240897687979,0.1853240897687979,0.1853240897687979,2253.4716446783773,1187.6217913078858,6195.320625,29.535000474796647,4697.232022,False,True,430.0,0.50375,0.4962499999999999,5049843.838913651,2505985.005060899,1077.5735521761865,0.4235980148883373,19.205,13.53,1.5824627791563275,0.6963311145510837,1.101918070745531,76.9981617647059,3417.848996704715,84.77151470248106,1161.5641551969625,-2870.272492644229,5216.645242319702,-1184.8085944785112,-1094.72068631079
2024-09-12,127.16521222235184,2214.7941128726284,47.833333333333336,1.11,1.39,1.552508362369338,3.99,4.11,4.050000000000001,,360.0,0.0,0.457796181124915,0.0,2353.575741331829,268.0,335.16950205731706,11.774789915966387,19.198487394957983,69.02672268907563,,360,370,330,365,370,345,330.0,320,355,335,,7.48,18.77,11.27,9.56,9.3,9.47,9.46,9.41,9.1,9.43,14.25,11.1875,12.75,13.6875,9.3125,9.8125,8.9375,8.25,15.6875,760.5,440.0,196.5,179.0,130.5,90.0,81.0,71.5,64.5,0.0,0.0,0.0,0.0,0.0,0.0,0.0,0.0,0.0,0.0,0.88,0.6,0.36,0.24,0.16,0.04,0.001,0.001,0.001,0.001,0.0,0.0,0.0,0.0,0.0,0.0,0.0,0.0,0.0,0.0,0.0,287.4816712304567,66.32612843388394,48.87188410917764,45.38103524423638,41.89018637929512,38.39933751435386,34.908488649412604,34.908488649412604,31.41763978447134,27.92679091953008,1513.5333016267482,,11.53,11.545,11.585,11.44,11.43,11.47,11.71,11.665,11.64,11.61,0.0,656.9101669463829,114.21279038954157,68.52767423372494,45.68511615581662,30.45674410387775,7.614186025969437,0.1903546506492359,0.1903546506492359,0.1903546506492359,0.1903546506492359,1092.6276846842052,657.5116509142301,6410.476874999999,33.42108997992909,2860.406596775,False,True,360.0,0.4783333333333333,0.5216666666666667,3164181.118383446,1650647.8167566978,594.2332140324112,0.3926132404181185,19.205,13.53,1.552508362369338,0.6902672268907563,1.0716456420173923,76.7175420168067,2018.406239274512,85.7591367819056,924.1680964579105,-1429.4076448739188,3009.4769341136625,-655.9011927818333,-170.0700463586914
2024-09-13,145.65734689473183,3495.776325473564,49.125,1.82,1.17,1.4960356234096694,5.06,3.71,4.385,,370.0,1.2065935996483828,0.5226685378107402,3.0,3719.6508182514,215.2,562.0010502513994,9.65934065934066,16.91065934065934,73.43,,370,315,315,320,280,315,270.0,285,250,260,,0.0,0.0,0.0,0.0,0.0,0.0,0.0,0.0,0.0,0.0,14.25,10.3125,11.0,12.3125,12.1875,10.1875,14.1875,13.625,21.6875,629.5,441.5,245.5,141.5,112.0,105.0,94.0,78.0,69.0,900.5,672.5,549.5,397.0,366.5,324.0,325.5,236.0,240.0,0.0,1.36,1.56,0.36,0.24,0.16,0.04,0.001,0.001,0.001,0.001,0.0,0.0,0.0,0.0,0.0,0.0,0.0,0.0,0.0,0.0,0.0,312.9459079026745,65.29189623969435,61.664568670822455,54.40991353307863,50.78258596420672,47.15525839533481,43.52793082646291,36.27327568871909,29.01862055097527,25.39129298210336,2484.617244292804,,11.63,11.64,11.655,11.655,11.61,11.64,11.64,11.595,11.61,11.6,0.0,1001.745425296602,293.010536899256,67.61781620752062,45.07854413834708,30.05236275889805,7.513090689724513,0.1878272672431128,0.1878272672431128,0.1878272672431128,0.1878272672431128,1712.2679429747973,726.4612507540721,6194.8584375,29.17806818952649,4636.710323699999,False,True,370.0,0.49125,0.50875,5057745.026550236,2573127.782257433,952.0572794352504,0.3831806615776082,19.205,13.548823529411765,1.4960356234096694,0.7343000000000001,1.0985389582697205,72.64333791208792,3157.649768,84.89102666589562,1445.769085059321,-2273.881733192079,4446.499329039591,-726.8485107881911,-266.11159788135865
2024-09-14,141.1590521831464,3387.8172523955136,49.958333333333336,1.52,1.66,1.591502502085071,3.1,3.83,3.465,,270.0,1.2149755947852277,0.5775142469756842,3.0,3929.7147422119274,366.0,496.3103841412844,11.244830404577032,17.461847159787496,71.29332243563547,,270,290,345,365,415,410,410.0,415,370,395,,5.99,14.98,9.05,8.85,8.71,8.85,9.1,9.14,9.34,9.84,12.6875,10.6875,11.3125,12.1875,13.0625,13.125,11.4375,13.5,20.9375,593.5,372.5,280.0,153.5,129.5,89.0,75.0,68.0,61.5,0.0,0.0,0.0,0.0,0.0,0.0,0.0,0.0,0.0,0.0,0.84,0.841,0.56,0.363,0.164,0.04,0.002,0.001,0.001,0.001,0.0,0.0,0.0,0.0,0.0,0.0,0.0,0.0,0.0,0.0,0.0,473.7476641826329,107.795814665556,85.49323232095821,74.34194114865932,74.34194114865932,63.190649976360426,66.90774703379338,59.47355291892745,52.03935880406153,44.60516468919559,2466.854297028395,,11.1,11.16,11.195,11.21,11.24,11.23,11.24,11.255,11.26,11.255,0.0,613.2489812459193,156.56465508701623,104.25232681180633,67.5778475583673,30.531038566314702,7.446594772271879,0.3723297386135939,0.1861648693067969,0.1861648693067969,0.1861648693067969,2452.081658206092,1101.937066888804,5730.51140625,30.10788138819358,4569.741996324999,False,True,270.0,0.4995833333333334,0.5004166666666666,4937823.446929231,2470969.149900836,667.1616704732257,0.2704503753127606,19.205,13.565555555555555,1.591502502085071,0.7129332243563548,1.134635010382716,74.96969248058848,3433.404358070642,87.37032032350712,980.5522683882295,-2949.162473823697,5030.88137762441,-1101.1666354124832,-1472.299821294183
2024-09-15,150.22030830708286,3605.2873993699886,48.5,1.4,1.6,1.5015927835051543,3.48,3.66,3.5700000000000003,,390.0,0.0,0.5343573409092697,0.0,3779.901627515721,210.0,494.8754352657217,11.18771450557907,18.500238553289726,70.31204694113121,,390,410,395,415,375,370,325.0,305,290,350,,9.02,22.0,10.42,9.07,9.47,9.68,8.94,9.04,9.2,8.34,12.6875,11.375,7.6875,11.875,9.3125,11.9375,11.75,20.625,24.0,590.5,360.5,316.0,194.5,164.5,104.5,91.5,81.5,55.5,0.0,0.0,0.0,0.0,0.0,0.0,0.0,0.0,0.0,0.0,0.68,0.6,0.482,0.4,0.28,0.08,0.004,0.001,0.001,0.001,0.0,0.0,0.0,0.0,0.0,0.0,0.0,0.0,0.0,0.0,0.0,397.981871500933,89.02226073047186,78.33958944281524,64.09602772593973,71.2178085843775,56.97424686750199,53.41335643828311,53.41335643828311,49.85246600906424,42.73068515062649,2514.5913169521027,,11.55,11.55,11.52,11.495,11.475,11.44,11.385,11.34,11.32,11.33,0.0,504.1535590509198,113.43455078645694,91.12575579845374,75.62303385763796,52.93612370034658,15.124606771527592,0.7562303385763797,0.1890575846440949,0.1890575846440949,0.1890575846440949,2431.825835136489,957.0416688882964,5915.75296875,28.29178057145296,4721.1238494750005,False,True,390.0,0.485,0.515,5184724.364849697,2670133.047897594,1041.3518886800616,0.4141237113402062,19.205,13.460526315789474,1.5015927835051543,0.7031204694113121,1.055800622802783,75.54729222777992,3285.0261922499994,86.90771654840736,853.7210330578512,-2926.18059445787,4737.463972348358,-957.5623448326368,-1577.5841261342975
2024-09-16,146.03314475308642,3504.795474074074,48.5,1.41,1.76,1.5865927835051543,3.81,4.93,4.37,,295.0,0.0,0.4981675694722283,0.0,3882.5458061,308.0,472.4410106,8.025971451229184,16.409698651863597,75.56432989690721,,295,345,340,360,340,335,335.0,335,340,330,,4.56,16.21,10.24,10.14,7.06,8.17,8.39,8.44,8.55,8.52,9.8125,8.1875,10.125,10.5625,7.9375,11.5,12.6875,16.875,19.875,602.0,475.0,305.5,199.5,156.0,107.0,77.5,60.5,57.5,945.0,778.5,673.0,480.5,369.5,331.5,215.0,194.0,179.5,0.0,0.92,0.92,0.684,0.563,0.4,0.321,0.08,0.001,0.001,0.001,0.0,0.0,0.0,0.0,0.0,0.0,0.0,0.0,0.0,0.0,0.0,509.69608104505465,89.02226073047186,83.68092508664354,76.5591442282058,71.2178085843775,65.87647294054918,53.41335643828311,58.75469208211143,58.75469208211143,51.63291122367367,2444.639955081076,,11.845,11.86,11.825,11.78,11.75,11.670000000000002,11.655,11.645,11.625,11.62,0.0,682.0901093041856,173.9329778725673,129.31538789656094,106.43942015462542,75.62303385763796,60.68748467075447,15.124606771527592,0.1890575846440949,0.1890575846440949,0.1890575846440949,2165.497046342642,1118.6083444414824,5256.155625000001,29.102982115367865,4589.5296733,False,True,295.0,0.485,0.515,5040494.752744486,2595854.79766341,765.777165310706,0.3132474226804123,19.205,13.252,1.5865927835051543,0.7556432989690722,1.198898205048358,70.28852597145122,3410.1047954999995,87.83166936864642,1243.7801932817918,-2638.765612818208,5000.326594665916,-1117.7807885659165,-922.5444089364162
2024-09-17,148.07999545490455,3553.9198909177094,48.833333333333336,1.88,1.69,1.7865716723549487,4.68,3.83,4.255,,520.0,1.197116409934079,0.5435001717751704,3.0,4477.187826169709,334.0,542.7333646697099,11.010224719101124,16.526369624176674,72.4634056567222,,520,455,415,415,425,400,405.0,415,410,370,,5.77,16.67,10.79,9.79,8.51,8.64,8.94,9.05,8.98,9.0,11.9375,10.125,12.8125,13.375,16.5625,12.75,14.5625,12.5,12.4375,571.5,415.5,226.0,171.5,133.0,100.0,77.0,71.0,70.5,0.0,0.0,0.0,0.0,0.0,0.0,0.0,0.0,0.0,0.0,1.08,0.882,0.48,0.4,0.321,0.162,0.008,0.001,0.001,0.001,0.0,0.0,0.0,0.0,0.0,0.0,0.0,0.0,0.0,0.0,0.0,352.5715304394332,120.47369195115432,124.0699215616365,107.88688831446652,89.90574026205545,82.71328104109101,61.13590337819771,59.3377885729566,53.94344415723327,46.75098493626884,2503.817367065737,,11.725,11.775,11.795,11.755,11.75,11.73,11.66,11.69,11.68,11.73,0.0,797.9427756484536,166.17158302879045,90.4335145734914,75.36126214457617,60.47741287102237,30.521311168553343,1.5072252428915234,0.1884031553614404,0.1884031553614404,0.1884031553614404,2711.9481526870027,1098.7891746144935,5758.441875,28.700703203994028,4685.843376175,False,True,520.0,0.4883333333333333,0.5116666666666667,5127271.058837688,2623453.6917719506,1364.1959197214144,0.5448464163822527,19.205,13.043333333333337,1.7865716723549487,0.7246340565672221,1.2946106782866529,74.09176191398683,3934.4544615,87.87780665583502,1222.980294143863,-3254.2075320258464,5576.450986115069,-1099.2631599453598,-1488.4938732122737
2024-09-18,149.30737810422605,3583.3770745014253,48.75,1.46,1.58,1.5215769230769232,3.77,4.69,4.23,,410.0,0.0,0.5102163027758237,0.0,3835.243959917308,314.0,465.9955680223078,13.382051086542129,20.15893633244377,66.45901258101411,,410,445,425,400,405,425,400.0,415,395,385,,0.0,0.0,0.0,0.0,0.0,0.0,0.0,0.0,0.0,0.0,12.125,12.5,9.8125,12.375,13.5,14.0,11.125,11.1875,12.0,566.5,374.0,236.5,152.0,112.0,101.0,79.5,66.5,56.0,925.0,761.5,628.0,416.0,338.5,292.5,221.0,210.5,182.0,0.0,1.2,0.766,0.641,0.44,0.283,0.08,0.04,0.001,0.001,0.001,0.0,0.0,0.0,0.0,0.0,0.0,0.0,0.0,0.0,0.0,0.0,436.1122244488977,89.68436873747494,77.12855711422844,66.36643286573145,71.74749498997996,59.19168336673346,59.19168336673346,48.42955911823647,52.01693386773546,48.42955911823647,2517.9595943479694,,11.87,11.795,11.704999999999998,11.67,11.63,11.615,11.605,11.585,11.6,11.555,0.0,887.3747494989979,144.4424248496994,120.87153306613224,82.9695390781563,53.36449899799598,15.085370741482963,7.542685370741482,0.188567134268537,0.188567134268537,0.188567134268537,2057.5107153500057,1008.298496993988,5347.828125,28.46476881425933,4716.620074312502,False,True,410.0,0.4875,0.5125,5165045.321739425,2647085.727391455,1085.3051482304963,0.4310256410256409,19.205,12.519523809523813,1.5215769230769232,0.6645901258101411,1.0112249987374995,79.32689906595502,3369.248391895,87.84964990773742,1312.2165030060123,-2523.027456911296,4844.021283372314,-1008.7773234550064,-744.8153858829756
2024-09-19,141.93677996942526,3406.4827192662065,50.65,2.0,1.7,1.8514615004935835,5.43,5.04,5.234999999999999,,315.0,0.0,0.4806341904974548,0.0,4690.2303058289,278.0,566.0857120288994,11.203386545039908,18.69327251995439,70.1033409350057,,315,340,345,340,355,320,300.0,335,335,325,,0.0,0.0,0.0,0.0,0.0,0.0,0.0,0.0,0.0,0.0,12.1875,10.25,12.0625,14.625,13.5625,12.4375,15.5625,11.5,11.8125,652.5,503.0,284.0,215.0,136.0,101.5,84.0,70.0,64.0,0.0,0.0,0.0,0.0,0.0,0.0,0.0,0.0,0.0,0.0,0.88,0.921,0.64,0.523,0.4,0.121,0.008,0.001,0.001,0.001,0.0,0.0,0.0,0.0,0.0,0.0,0.0,0.0,0.0,0.0,0.0,617.236194567552,127.053980532369,100.50538758530682,108.090699855896,81.54210690883383,75.85312270589195,62.57882623236085,62.57882623236085,54.99351396177165,54.99351396177165,2531.258654987216,,11.405,11.495,11.535,11.48,11.55,11.55,11.55,11.525,11.56,11.52,0.0,637.622556350091,170.16914258136435,118.25000135947144,96.63242298594308,73.90625084966965,22.356640882025065,1.4781250169933928,0.1847656271241741,0.1847656271241741,0.1847656271241741,3003.6190891859087,1345.4261725441147,6541.610624999999,29.94290839143664,4658.5354427325,False,True,315.0,0.5065,0.4935,4997549.170754623,2466290.5157674067,776.881512466733,0.3069151036525174,20.05,12.215238095238094,1.8514615004935835,0.7010334093500571,1.2979363679713891,75.68752850627138,4124.144593800001,87.9305348540053,1120.96943690693,-3569.2608689219696,6036.100410665853,-1345.870104836953,-1882.20571998614
2024-09-20,147.2494940720118,3533.987857728283,49.05555555555556,1.76,2.01,1.9865577576443945,4.94,4.16,4.550000000000001,390.0,420.0,1.1959934697161896,0.5194732406709448,3.0,4983.031616675481,250.0,593.3755416754811,12.092127335112467,18.82160121997713,69.0862714449104,390.0,420,480,490,450,445,420,370.0,375,360,345,20.05,11.85,10.12,8.05,8.01,8.98,8.82,8.56,7.89,7.97,8.09,12.0625,9.125,11.6875,11.3125,11.3125,12.25,13.625,16.625,14.0625,769.5,462.5,327.0,194.0,152.0,107.5,79.0,66.5,59.0,1057.5,784.0,705.5,494.5,396.0,283.0,211.0,177.0,169.0,1.2,1.32,0.84,0.562,0.485,0.4,0.16,0.04,0.001,0.001,0.001,0.0,0.0,0.0,0.0,0.0,0.0,0.0,0.0,0.0,0.0,390.3822680044063,369.08868974962047,114.02711155437794,95.92757003781,85.06784512786926,72.39816606627171,59.72848700467416,54.29862454970378,59.72848700467416,54.29862454970378,41.62894548810623,2506.407959869291,11.84,11.765,11.625,11.605,11.54,11.565,11.48,11.37,11.425,11.465,11.475,884.5395814105809,972.9935395516392,157.8903152817887,105.63613950995864,91.162860609128,75.18586441989939,30.074345767959755,7.518586441989939,0.1879646610497484,0.1879646610497484,0.1879646610497484,2064.5531789546235,1396.574819137218,6519.54515625,28.862577944896397,4680.766917561111,False,True,420.0,0.4905555555555556,0.5094444444444444,5109325.399507049,2602917.439637757,1093.225324647858,0.4361721404303509,20.05,12.582857142857144,1.9865577576443945,0.6908627144491041,1.3724386848561316,76.87865993137629,4389.656075,88.09207752786922,2325.565126976093,-2657.466489699388,6380.068666743416,-1397.0370500679346,261.47417895218587
2024-09-21,144.8502071969697,3476.4049727272727,49.5,2.33,2.67,2.501530303030303,5.9,5.73,5.815,415.0,420.0,0.0,0.4928067802262342,0.0,6253.778978959091,424.0,691.320586459091,10.960472741136105,24.859207014868478,64.18032024399542,415.0,420,405,405,440,425,460,445.0,435,465,465,,0.0,0.0,0.0,0.0,0.0,0.0,0.0,0.0,0.0,0.0,11.625,9.625,11.25,11.125,11.4375,11.3125,12.6875,15.125,18.875,764.5,500.5,297.0,202.0,163.5,111.0,85.5,73.0,64.5,0.0,0.0,0.0,0.0,0.0,0.0,0.0,0.0,0.0,1.56,1.6,0.888,0.683,0.44,0.241,0.08,0.02,0.001,0.001,0.001,0.0,0.0,0.0,0.0,0.0,0.0,0.0,0.0,0.0,0.0,489.00726392251823,417.0944309927361,84.3537530266344,89.85508474576271,78.85242130750605,60.51464891041163,60.51464891041163,47.67820823244553,53.17953995157385,47.67820823244553,47.67820823244553,2498.451944567265,11.445,11.66,11.685,11.62,11.59,11.575,11.575,11.54,11.47,11.205,11.49,1144.503631961259,1173.8498789346247,166.12910411622278,127.77722760290558,82.31622276029056,45.0868401937046,14.966585956416466,3.741646489104117,0.1870823244552058,0.1870823244552058,0.1870823244552058,2803.946580256108,1476.406416464891,6585.4228125,29.34065530345276,4646.21524605,False,True,420.0,0.495,0.505,5047377.665792455,2548925.72122519,1070.5488029145797,0.4284848484848485,20.05,12.967142857142855,2.501530303030303,0.6418032024399543,1.6054901594854376,79.23759531071293,5562.4583925,88.94555453934258,2758.932384987894,-3494.846593971197,7730.605968167983,-1476.8269892088929,-44.59362252421204
2024-09-22,146.35209144199922,3512.4501946079813,49.54166666666666,2.31,1.8,2.0565277544154754,5.72,4.16,4.94,255.0,315.0,0.0,0.4684789670750863,0.0,5200.943266958579,270.0,577.9449769585788,13.658218262806235,18.05153674832962,75.29175946547885,255.0,315,305,320,325,325,325,335.0,310,325,325,,0.0,0.0,0.0,0.0,0.0,0.0,0.0,0.0,0.0,0.0,12.0,12.875,10.1875,8.375,10.375,11.4375,11.5,14.5,15.9375,830.0,561.0,309.0,239.5,214.5,125.5,103.5,72.5,69.5,0.0,0.0,0.0,0.0,0.0,0.0,0.0,0.0,0.0,1.2,1.24,0.685,0.52,0.44,0.286,0.08,0.04,0.002,0.001,0.001,0.0,0.0,0.0,0.0,0.0,0.0,0.0,0.0,0.0,0.0,396.0044407562742,417.6046829793437,126.68542063830262,115.66929710453718,123.01337946038082,86.29296768116265,67.93276179155359,60.58867943570996,49.57255590194451,49.57255590194451,42.22847354610088,2527.1137607268333,11.89,11.91,11.855,11.795,11.805,11.79,11.76,11.77,11.725,11.73,11.7,879.9964115100814,909.329625227084,128.09447765043623,97.239603471864,82.27966447619262,53.4817819095252,14.959938995671385,7.479969497835692,0.3739984748917846,0.1869992374458923,0.1869992374458923,2449.815294126536,1535.1652151972546,7483.389375000002,29.03955767304027,4698.341191562501,False,True,315.0,0.4954166666666666,0.5045833333333334,5100986.564965854,2573872.804239021,810.7699333352916,0.3208284272497898,19.205,13.218571428571428,2.0565277544154754,0.703651343943678,1.4470785182519237,76.49960931385772,4622.99829,88.8876892653253,2173.609469688474,-3027.3337972701056,6736.534955970844,-1535.5916890122644,-275.779350623053
2024-09-23,139.51605756921967,3348.385381661272,51.5,2.74,2.2,2.471412621359224,6.13,5.16,5.645,250.0,365.0,1.1755976032856543,0.5020312299775825,3.0,6306.782051405825,260.0,692.6161314058251,16.04001497005988,18.25427020958084,65.70571482035929,250.0,365,325,295,315,300,290,260.0,235,265,275,,0.0,0.0,0.0,0.0,0.0,0.0,0.0,0.0,0.0,0.0,11.9375,11.0,11.625,10.6875,11.9375,11.625,13.25,11.625,16.625,930.5,600.0,360.0,261.0,156.0,112.5,87.0,87.0,79.5,1314.5,994.5,814.5,647.0,453.0,361.5,240.0,237.5,206.5,1.12,0.84,0.888,0.683,0.521,0.44,0.16,0.08,0.002,0.001,0.001,0.0,0.0,0.0,0.0,0.0,0.0,0.0,0.0,0.0,0.0,396.3058372156755,518.2460948204988,122.43563990134284,116.60537133461222,122.43563990134284,110.7751027678816,91.34087421211292,77.73691422307482,64.13295423403673,58.30268566730611,58.30268566730611,2550.4349769539444,11.695,11.715,11.64,11.605,11.58,11.575,11.56,11.57,11.545,11.535,11.535,803.8585913949026,602.893943546177,162.5229816388051,125.00359961633325,95.35413674979446,80.52940531652507,29.283420115100025,14.641710057550013,0.3660427514387503,0.1830213757193751,0.1830213757193751,3699.739874284369,1736.6197999451908,7991.229843749999,30.46244334915642,4655.929873199999,False,True,365.0,0.515,0.485,4952300.926124164,2401865.9491702192,876.6810714471301,0.3437378640776699,19.205,13.706190476190477,2.471412621359224,0.657057148203593,1.6238593290246577,81.45893759356288,5614.16592,89.01791554297589,1914.8198739380648,-4391.96217746776,8043.79567957345,-1737.013628167625,-1784.52617212387
2024-09-24,139.83362294534072,3356.0069506881773,50.79166666666666,2.82,2.13,2.475968826907301,5.25,4.4,4.825,435.0,375.0,1.197134538768005,0.5329780264929609,3.0,6204.738264728465,330.0,742.9070770926988,14.843921875,19.183421875,65.97265625,435.0,375,385,375,395,355,350,380.0,330,365,360,,0.0,0.0,0.0,0.0,0.0,0.0,0.0,0.0,0.0,0.0,12.8125,9.6875,12.5,11.0,10.875,9.625,10.375,15.75,23.25,1020.0,554.0,358.0,195.5,174.5,111.5,88.0,83.0,74.5,0.0,0.0,0.0,0.0,0.0,0.0,0.0,0.0,0.0,1.08,0.96,0.844,0.721,0.6,0.526,0.323,0.08,0.001,0.001,0.001,0.0,0.0,0.0,0.0,0.0,0.0,0.0,0.0,0.0,0.0,425.6281053610727,462.9639040769563,114.24754407060372,125.67229847766409,108.53516686707351,95.20628672550308,76.16502938040247,62.83614923883204,57.123772035301855,51.41139483177167,51.41139483177167,2505.0034283942177,11.71,11.64,11.63,11.58,11.465,11.505,11.465,11.435,11.46,11.46,11.47,781.3136102729317,694.5009869092725,155.6984400027225,133.00779057104612,110.68609478866529,97.03480976472991,59.58601436123149,14.75814597182204,0.1844768246477754,0.1844768246477754,0.1844768246477754,3416.1950655073388,1631.2010458969537,8156.015625,30.39326243918656,4602.344032,True,False,435.0,0.5079166666666667,0.4920833333333333,4931918.152703956,2426914.7243097383,1055.707905074736,0.4214397046759638,19.205,14.171904761904765,2.475968826907301,0.6597265625,1.633462403032711,80.544541015625,5461.831187635766,88.02677815894607,2047.139323116365,-4157.5989416121,7837.442511613356,-1632.7042468848913,-1367.552541403037
2024-09-25,140.3585511221806,3368.605226932335,51.29166666666666,2.21,2.06,2.136424451665312,6.29,4.38,5.335,410.0,400.0,0.0,0.5098618923325967,0.0,5452.079037118176,308.0,641.6262373681764,12.691569876358187,19.08108654926939,68.22734357437244,410.0,400,400,390,370,370,380,335.0,340,330,335,,0.0,0.0,0.0,0.0,0.0,0.0,0.0,0.0,0.0,0.0,15.0625,10.4375,10.1875,11.8125,12.0,9.1875,9.6875,13.125,21.25,764.0,498.5,234.0,157.5,130.0,103.5,83.0,86.0,67.5,993.0,878.5,687.0,419.0,346.5,301.5,233.5,247.5,230.5,1.28,1.2,1.12,0.88,0.641,0.4,0.28,0.04,0.002,0.001,0.001,0.0,0.0,0.0,0.0,0.0,0.0,0.0,0.0,0.0,0.0,393.9379572858022,469.6952567638411,110.11323479132948,96.59055683449957,102.38599024456954,83.06787887766963,90.7951234244296,77.27244546759965,63.74976751076972,57.95433410069974,54.090711827319765,2550.262838923705,11.605,11.62,11.51,11.425,11.45,11.38,11.385,11.33,11.34,11.355,11.37,920.8542839559638,863.300891208716,205.4656121076744,161.4372666560299,117.59237264376722,73.38057575274085,51.36640302691861,7.338057575274085,0.3669028787637043,0.1834514393818521,0.1834514393818521,2409.4089088344613,1599.6532571285302,6842.486718749999,30.27959441032147,4665.097163647918,True,False,410.0,0.5129166666666667,0.4870833333333333,4972080.2708504405,2421817.431926735,992.9451470899614,0.3893501218521527,19.205,14.335,2.136424451665312,0.6822734357437243,1.4576256508445948,77.79014143874112,4810.452799749999,88.23153088941052,2401.469268684612,-3050.609768433564,7052.157672015779,-1600.0786348976037,-7.514262380775335
2024-09-26,148.13886666666667,3555.3328,49.333333333333336,2.37,2.32,2.3460270270270267,5.16,6.21,5.6850000000000005,435.0,415.0,0.0,0.4887289627982332,0.0,5968.8867708,284.0,717.6169296000002,12.267905405405404,18.209545795795798,69.5225487987988,435.0,415,390,365,380,340,320,330.0,335,325,260,,0.0,0.0,0.0,0.0,0.0,0.0,0.0,0.0,0.0,0.0,13.9375,12.0625,11.0,10.375,10.375,10.125,10.375,12.1875,16.25,701.0,666.0,223.0,158.0,124.0,118.0,109.0,104.0,90.0,859.0,559.0,413.0,214.0,128.0,126.0,96.0,105.0,96.0,0.0,0.0,0.0,0.0,0.0,0.0,0.0,0.0,0.0,0.0,0.0,0.0,0.0,0.0,0.0,0.0,0.0,0.0,0.0,0.0,0.0,551.0243553008597,407.9011461318052,114.963717765043,98.540329512894,85.76658309455587,78.4672994269341,72.99283667621778,71.16801575931233,67.51837392550144,63.86873209169055,56.56944842406877,2543.139394928747,11.645,11.555,11.53,11.505,11.5,11.47,11.41,11.43,11.375,11.4,11.415,0.0,0.0,0.0,0.0,0.0,0.0,0.0,0.0,0.0,0.0,0.0,5254.194723419951,1668.7808381088828,7200.7378125,28.689297384481137,4735.703289600001,True,False,435.0,0.4933333333333333,0.5066666666666666,5155012.287017731,2611872.892088983,1136.1647080587077,0.4467567567567567,19.205,14.335,2.3460270270270267,0.695225487987988,1.6310177846978733,76.71584787912913,5251.2698412,87.97737405389215,0.0,-5968.8867708,7640.592491128833,-1671.7057203288332,-5251.2698412
2024-09-27,150.4414953149598,3610.5958875590354,49.66666666666666,2.39,2.47,2.431013422818792,5.38,5.6,5.49,400.0,430.0,1.1497768503507364,0.5156820614287269,3.0,6343.004963294967,326.0,694.0827415449666,13.83502028771671,19.24563629656953,66.91934341571375,400.0,430,365,375,360,340,355,335.0,325,335,320,,0.0,0.0,0.0,0.0,0.0,0.0,0.0,0.0,0.0,0.0,13.8125,11.1875,11.6875,9.4375,10.4375,10.875,10.5625,12.9375,17.5,913.5,525.5,252.0,207.0,158.5,142.0,113.5,100.5,81.5,1244.0,1005.0,675.5,617.0,366.0,340.5,305.5,213.5,236.0,1.52,1.28,1.0,0.725,0.48,0.284,0.08,0.04,0.002,0.001,0.001,0.0,0.0,0.0,0.0,0.0,0.0,0.0,0.0,0.0,0.0,484.1763966229568,419.137776181067,110.5656547512125,97.66632836357104,116.09393748877314,97.66632836357104,92.13804562601042,92.13804562601042,79.23871923836896,68.18215376324771,55.28282737560625,2608.114245271533,11.755,11.685,11.54,11.64,11.62,11.515,11.605,11.56,11.53,11.55,11.55,1113.1740614334474,937.4097359439558,186.74959583258493,135.39345697862407,89.63980599964076,53.03688521645412,14.939967666606794,7.469983833303397,0.3734991916651698,0.1867495958325849,0.1867495958325849,3110.649972215096,1712.2862134003951,7782.464531250001,28.25018450595913,4841.809085216666,False,True,430.0,0.4966666666666666,0.5033333333333334,5251236.7354460405,2643122.4901745077,1136.542670775038,0.4357718120805369,19.205,14.583478260869564,2.431013422818792,0.6691934341571375,1.6268182208982047,79.32229804500184,5648.92222175,89.05750908975459,2538.5604912879485,-3804.444472007018,8055.579418448407,-1712.57445515344,-571.8012391741032
2024-09-28,147.297937687869,3535.150504508856,49.833333333333336,2.71,1.56,2.1360066889632106,7.04,3.47,5.255,390.0,410.0,0.0,0.4957925843129788,0.0,5483.500194930434,318.0,772.7364554304347,14.435433807030668,19.87755422587884,65.6870119670905,390.0,410,415,430,400,395,385,370.0,375,335,310,,0.0,0.0,0.0,0.0,0.0,0.0,0.0,0.0,0.0,0.0,14.25,11.875,9.3125,11.5,10.375,8.9375,10.0,13.5,17.0625,800.5,396.5,254.0,178.0,145.0,136.0,118.0,108.5,96.5,0.0,0.0,0.0,0.0,0.0,0.0,0.0,0.0,0.0,1.44,1.12,0.881,0.76,0.643,0.52,0.4,0.08,0.04,0.001,0.001,0.0,0.0,0.0,0.0,0.0,0.0,0.0,0.0,0.0,0.0,348.5688585049924,421.1873706935325,92.5886030403886,98.14391922281192,87.03328685796528,74.07088243231088,74.07088243231088,61.10847800665648,74.07088243231088,66.6637941890798,66.6637941890798,2565.9638042427496,12.39,11.995,11.93,11.895,11.875,11.835,11.7,11.795,11.78,11.735,11.715,1052.701268327786,818.7676531438337,164.2323634973464,141.67604569578123,119.86539129261492,96.93624179185032,74.56633983988486,14.913267967976973,7.456633983988486,0.1864158495997121,0.1864158495997121,2219.6386709869125,1464.1707520014393,7022.468906249999,28.85308556733457,4756.545003816666,False,True,410.0,0.4983333333333333,0.5016666666666667,5149091.245972073,2583127.4417293235,1059.0822511090223,0.412742474916388,10.46,14.81125,2.1360066889632106,0.656870119670905,1.4030789693971175,80.46776364996262,4710.763739499999,85.90797067637858,2491.4880372402617,-2992.0121576901724,6948.033915659049,-1464.5337207286148,272.212334980524
2024-09-29,144.93055492086697,3478.333318100807,49.875,1.84,1.81,1.8260050125313283,4.8,3.88,4.34,370.0,390.0,0.0,0.477644191802156,0.0,4617.953346855138,390.0,543.7461071551378,10.139938603223332,22.97135840368381,66.88870299309288,370.0,390,395,390,425,415,400,390.0,385,395,400,10.46,9.52,9.35,7.22,14.68,11.68,8.48,8.07,8.1,8.12,7.92,14.4375,11.625,10.9375,11.6875,11.75,13.0,10.75,10.25,12.5,873.0,491.5,306.0,204.5,159.5,123.5,123.0,113.0,84.0,0.0,0.0,0.0,0.0,0.0,0.0,0.0,0.0,0.0,1.08,1.32,0.96,0.721,0.485,0.322,0.04,0.016,0.004,0.001,0.001,0.0,0.0,0.0,0.0,0.0,0.0,0.0,0.0,0.0,0.0,1279.643652561247,399.8886414253898,88.99339947357765,77.86922453938044,70.45310791658231,63.036991293784176,70.45310791658231,66.74504960518324,66.74504960518324,59.32893298238511,55.62087467098603,2527.600770986829,11.905,11.87,11.85,11.825,11.805,11.79,11.755,11.76,11.75,11.725,11.725,789.1718971451711,964.543429844098,178.87896335290543,134.34555476817167,90.37114294391576,59.99898562462037,7.453290139704393,2.981316055881757,0.7453290139704393,0.1863322534926098,0.1863322534926098,1845.6425391133944,2298.7780319902818,7921.50328125,29.324389203646724,4684.0106044875,False,True,390.0,0.49875,0.50125,5067871.220023717,2540270.449036888,990.7054751243865,0.391954887218045,10.46,15.0068,1.8260050125313283,0.6688870299309286,1.2213910694710683,77.03202225633153,4074.2072397,88.2253876054111,2228.8625733954245,-2389.090773459713,6917.029251654238,-2299.0759047991,383.5179070908488
2024-09-30,146.45572683651076,3514.937444076258,49.458333333333336,1.52,1.01,1.266021903959562,4.27,3.21,3.74,425.0,390.0,1.18830649371473,0.5026972089581393,3.0,3196.200417962595,0.0,382.5600299438922,10.812708492731446,18.05326702371844,71.1340244835501,425.0,390,370,400,380,355,365,380.0,345,335,330,,0.0,0.0,0.0,0.0,0.0,0.0,0.0,0.0,0.0,0.0,13.875,12.0625,12.6875,10.4375,14.4375,11.25,13.6875,13.625,23.25,848.5,607.5,367.5,242.5,149.0,136.0,111.0,90.0,88.5,1306.0,997.0,773.0,492.5,330.5,303.5,268.0,203.5,172.5,0.96,0.88,0.6,0.32,0.222,0.141,0.062,0.014,0.001,0.001,0.001,0.0,0.0,0.0,0.0,0.0,0.0,0.0,0.0,0.0,0.0,344.75964232088023,308.8471795791219,65.93528159386835,62.27221039420901,54.9460679948903,54.9460679948903,51.28299679523095,51.28299679523095,51.28299679523095,36.63071199659353,32.96764079693418,2522.563399583968,11.86,11.785,11.765,11.745,11.735,11.635,11.72,11.655,11.655,11.625,11.59,704.6224871697182,645.9039465722417,112.29920889267385,59.89291140942604,41.55070729028932,26.390314089778347,11.604251585576296,2.6203148741623896,0.1871653481544563,0.1871653481544563,0.1871653481544563,1209.7903701340765,1115.1537930570807,8868.65296875,29.01900862329744,4693.759589383333,True,False,425.0,0.4945833333333334,0.5054166666666666,5100380.925864804,2577817.526280836,1095.5724486693553,0.4343091828138162,10.46,15.12923076923077,1.266021903959562,0.7113402448355011,0.900572331129702,74.79917750573833,2813.6403880187027,88.03078718737689,1605.445637928329,-1590.7547800342657,4312.949831063379,-1116.7494131007838,397.2508878379556
2024-10-01,149.29997321615403,3583.1993571876965,49.16666666666666,1.41,1.23,1.321550847457627,4.79,3.02,3.905,420.0,385.0,0.0,0.0,0.0,3372.1325768135584,0.0,586.8790399999999,12.367541729893777,20.557518968133536,67.07493930197268,420.0,385,405,370,395,370,360,345.0,330,345,335,,0.0,0.0,0.0,0.0,0.0,0.0,0.0,0.0,0.0,0.0,14.375,11.25,8.375,11.5,12.25,11.875,13.75,23.5,25.9375,651.0,541.5,342.5,248.5,175.0,163.5,128.5,96.5,74.0,0.0,0.0,0.0,0.0,0.0,0.0,0.0,0.0,0.0,0.92,1.0,0.681,0.6,0.43,0.241,0.08,0.04,0.002,0.001,0.001,0.0,0.0,0.0,0.0,0.0,0.0,0.0,0.0,0.0,0.0,469.9955297273133,413.0263746088511,79.89924005364325,72.63567277603933,61.74032185963343,58.10853822083146,50.84497094322753,54.47675458202949,47.21318730442556,47.21318730442556,43.5814036656236,2548.653626517381,11.76,11.745,11.68,11.69,11.645,11.6,11.61,11.565,11.815,11.62,11.605,677.3535985695127,736.2539114886007,127.85417299955296,112.64684845775592,80.73024139472507,45.246484130531954,15.019579794367456,7.509789897183728,0.3754894948591863,0.1877447474295931,0.1877447474295931,978.6194201790524,1398.7351810460434,7959.9525,28.46618059232281,4756.697146666667,True,False,420.0,0.4916666666666666,0.5083333333333333,5183702.291221792,2635048.664704411,1106.7204391758526,0.4342372881355932,11.8,14.89925925925926,1.321550847457627,0.6707493930197269,0.886429428776909,78.3078765174507,2785.253536813558,82.59620502363043,1803.365605721949,-1568.7669710916095,4767.599246947045,-1395.4666701334863,821.4776746303393
2024-10-02,148.61726010172592,3566.814242441422,49.0,1.55,1.53,1.541561224489796,5.21,4.1,4.654999999999999,310.0,375.0,0.0,0.0,0.0,3896.339544002552,0.0,581.3314975000001,8.574057361376672,20.764711281070745,70.66123135755258,310.0,375,355,350,345,380,360,360.0,345,355,310,11.8,6.37,16.6,11.47,9.58,9.19,9.45,9.14,9.22,9.15,9.21,14.625,11.25,11.4375,10.625,10.0,12.1875,12.0,19.35625,24.375,459.0,340.5,265.5,220.5,166.5,140.5,113.0,72.0,62.5,1097.5,791.0,610.5,532.0,461.5,365.5,295.5,220.5,164.0,1.04,1.16,1.0,0.642,0.321,0.522,0.364,0.12,0.04,0.001,0.001,0.0,0.0,0.0,0.0,0.0,0.0,0.0,0.0,0.0,0.0,368.4841992501339,403.9153722549544,86.73551151580074,70.47260310658811,86.73551151580074,65.05163363685055,61.43765399035886,56.01668452062131,57.82367434386716,50.59571505088377,39.75377611140868,2524.968482058343,11.745,11.72,11.72,11.685,11.6,11.614999999999998,11.565,11.52,11.53,11.54,11.565,767.048741296197,855.554365291912,188.0744509908945,120.74379753615425,60.37189876807712,98.17486341724693,68.45910016068558,22.568934118907336,7.522978039635778,0.1880744509908944,0.1880744509908944,1122.7554756048903,1347.022335297268,6011.217000000001,28.59694760279492,4718.895242750001,False,True,375.0,0.49,0.51,5152996.902159884,2628028.4201015406,985.5106575380776,0.3903061224489795,11.8,14.675357142857145,1.541561224489796,0.7066123135755258,1.0892861433550554,73.69551625239005,3315.008046502551,85.08006063293904,2188.895278521692,-1707.44426548086,5240.00458692385,-1343.665042921299,1062.7825105408317
2024-10-03,150.14383179922817,3557.1576150433807,49.625,1.7,1.74,1.721522670025189,4.78,4.7,4.74,380.0,355.0,1.1684753984223597,0.3923299802720792,3.0,4419.920194339233,326.0,641.8620375,8.249352517985612,19.226690647482016,72.52395683453237,380.0,355,380,375,340,365,360,340.0,340,350,330,,6.3,16.17,11.18,9.28,9.06,9.33,9.2,9.2,9.27,9.03,12.875,11.625,13.1875,12.1875,12.6875,14.625,17.0625,13.1875,21.625,742.5,520.5,384.5,223.0,176.5,134.5,114.0,100.5,71.5,0.0,0.0,0.0,0.0,0.0,0.0,0.0,0.0,0.0,1.0,1.08,0.845,0.561,0.482,0.321,0.12,0.04,0.006,0.001,0.001,0.0,0.0,0.0,0.0,0.0,0.0,0.0,0.0,0.0,0.0,440.2794424617872,353.66709312504213,80.98254662985657,75.46100935963908,64.41793481920409,58.8963975489866,60.73690997239243,55.21537270217493,58.8963975489866,51.53434785536328,46.01281058514578,2565.1772671314206,11.73,11.518,11.695,11.66,11.67,11.64,11.665,11.615,11.61,11.57,11.635,732.6779341458488,791.2921688775167,157.87377786007676,104.8132418692344,90.05344488586627,59.97335229950845,22.41994478486297,7.473314928287657,1.1209972392431486,0.1868328732071914,0.1868328732071914,1806.644658580286,1346.1002626085783,8267.60203125,28.3061911306692,4766.1465594562505,True,False,380.0,0.49625,0.5037499999999999,5169122.9564361125,2603945.6893046917,989.4993619357826,0.3857430730478589,11.8,14.460344827586209,1.721522670025189,0.7252395683453237,1.2485163581057572,72.32837230215827,3778.0581568392327,85.47797224207672,1968.0718426368592,-2451.8483517023733,5762.678801325724,-1342.758606986491,158.08552843448592
2024-10-04,147.64667080305512,3543.520099273323,49.375,1.47,1.58,1.5265379746835444,3.73,4.92,4.325,325.0,375.0,1.1816104779703007,0.5890708420178126,3.0,3875.7390945933535,356.0,583.9487824999999,7.70228527011271,17.887912942090942,74.40980178779634,325.0,375,360,365,420,375,380,360.0,390,380,395,,0.0,8.69,8.72,8.71,8.84,8.55,8.34,8.61,8.6,8.38,14.625,11.875,12.6875,12.857142857142858,13.75,17.9375,15.125,21.75,20.3125,788.5,470.5,251.5,197.5,121.0,105.0,90.5,63.5,67.5,1090.5,848.0,619.0,393.0,299.5,220.0,228.0,181.0,189.5,1.08,1.32,0.966,0.64,0.563,0.44,0.361,0.08,0.04,0.001,0.001,0.0,0.0,0.0,0.0,0.0,0.0,0.0,0.0,0.0,0.0,322.4219012428619,372.5764192139738,78.56346993617736,65.77406785354384,60.29289553241519,56.63878065166275,52.98466577091031,56.63878065166275,52.98466577091031,51.1576083305341,47.50349344978167,2536.3498209421496,11.745,11.815,11.805,11.76,11.735,11.695,11.695,11.66,11.585,11.6,11.585,793.4027544507893,969.7144776620758,180.9619449109842,119.89197178367483,105.46746892845144,82.42573060127646,67.62656533422908,14.986496472959354,7.493248236479677,0.1873312059119919,0.1873312059119919,946.128539140561,1217.536748404434,7781.939732142859,28.784936205361827,4723.955232343749,False,True,375.0,0.49375,0.50625,5136911.029756252,2600561.208814102,975.2104533052884,0.3844936708860759,19.205,14.259666666666668,1.5265379746835444,0.7440980178779635,1.135893881177466,70.80780217644774,3291.7903120933534,84.93322774707391,2342.345320792744,-1533.3937738006089,5089.959390837738,-1214.2202962443848,1392.9003294921351
2024-10-05,143.3662426917847,2855.377666944712,49.47619047619048,1.36,1.55,1.456531761308951,4.38,4.64,4.51,565.0,485.0,0.0,0.4902969999000326,0.0,2988.728017167084,338.0,441.168906,13.71202247191011,15.756067415730335,70.53191011235955,565.0,485,455,425,445,425,410,400.0,400,385,365,,8.68,21.54,10.81,10.23,9.64,9.89,9.9,9.82,9.68,9.68,13.625,11.625,11.5,13.625,10.6875,13.1875,12.1875,20.125,21.875,669.0,508.5,334.0,268.5,215.5,163.0,104.5,76.5,58.5,0.0,0.0,0.0,0.0,0.0,0.0,0.0,0.0,0.0,1.0,1.16,1.21,0.883,0.44,0.201,0.04,0.002,0.001,0.001,0.001,0.0,0.0,0.0,0.0,0.0,0.0,0.0,0.0,0.0,0.0,402.430514639957,294.63662678996843,53.14238671004431,64.13736327074314,62.30486717729334,38.48241796244588,34.81742577554628,32.98492968209647,40.31491405589569,34.81742577554628,31.15243358864667,2049.7904689128954,11.325,11.33,11.365,11.395,11.35,11.375,11.395,11.45,11.465,11.455,11.510000000000002,733.8422522222507,851.2570125778108,226.42702692317548,165.23559072162308,82.33710069933653,37.61308463765147,7.485190972666958,0.3742595486333478,0.1871297743166739,0.1871297743166739,0.1871297743166739,439.7470635576285,1089.2213054281835,7923.184687499999,29.644356441263824,3814.376651942857,True,False,565.0,0.4947619047619047,0.5052380952380953,4142983.623404313,2093193.154491417,1182.6541322876508,0.5769634263715112,13.85,14.081612903225809,1.456531761308951,0.7053191011235955,1.0273196726443967,76.98757022471911,2547.559111167084,85.23890753973092,2105.132907626099,-883.5951095409846,4075.270182611911,-1086.542165444827,1662.7067040851143
