Repository: epaki/jupyter

File: leachit/shanta/site_leaching_data_for_kinetic.csv (part 6 of 16)
lved_Gold_Profile_Au_Grams_Per_Day_Per_Tank_Cil_Tank_04,Undissolved_Gold_Profile_Au_Grams_Per_Day_Per_Tank_Cil_Tank_05,Undissolved_Gold_Profile_Au_Grams_Per_Day_Per_Tank_Cil_Tank_06,Undissolved_Gold_Profile_Au_Grams_Per_Day_Per_Tank_Cil_Tank_07,Undissolved_Gold_Profile_Au_Grams_Per_Day_Per_Tank_Cil_Tank_08,Undissolved_Gold_Profile_Au_Grams_Per_Day_Per_Tank_Cil_Tank_09,Leach_Feed_Dry_t,Ph_Leach_Tank_01,Ph_Leach_Tank_02,Ph_Cil_Tank_01,Ph_Cil_Tank_02,Ph_Cil_Tank_03,Ph_Cil_Tank_04,Ph_Cil_Tank_05,Ph_Cil_Tank_06,Ph_Cil_Tank_07,Ph_Cil_Tank_08,Ph_Cil_Tank_09,Dissolved_Au_Metal_Profile_G_Leach_Tank_01,Dissolved_Au_Metal_Profile_G_Leach_Tank_02,Dissolved_Au_Metal_Profile_G_Cil_Tank_01,Dissolved_Au_Metal_Profile_G_Cil_Tank_02,Dissolved_Au_Metal_Profile_G_Cil_Tank_03,Dissolved_Au_Metal_Profile_G_Cil_Tank_04,Dissolved_Au_Metal_Profile_G_Cil_Tank_05,Dissolved_Au_Metal_Profile_G_Cil_Tank_06,Dissolved_Au_Metal_Profile_G_Cil_Tank_07,Dissolved_Au_Metal_Profile_G_Cil_Tank_08,Dissolved_Au_Metal_Profile_G_Cil_Tank_09,Au_on_Carbon_g,Undissolved_Au_g,Total_Au_Grams,Residence_Time,Tonnes_Processed,Leach_Cn_Adds_To_Tank_1,Leach_Cn_Adds_To_Tank_2,CN_Concentration_PL_01,Solids_Fraction,Liquid_Fraction,Slurry_Mass_Kg,Solution_Mass_Kg,NaCN_Used_Kg,CN_Kg_T,Dissolved_Oxygen_Profile_Ppm_Leach_Tank_01_Imputed,Dissolved_Oxygen_PL_01,Leach_Feed_Grade_Au_Gt,Fines_Fraction,Grade_x_Fines,Particle_Size,Au_Recovery_g,Au_Recovery_pct,Total_Au_in_Solution_g,Au_Residual_g,Au_Accounted_g,Au_Unaccounted_g,Au_Inventory_g
2024-10-06,152.5897415461641,3662.153797107939,49.625,1.21,1.27,1.241522670025189,3.19,3.5,3.345,455.0,445.0,1.513299328488556,0.6720108666845187,4.0,3281.6314569178844,312.0,462.56546,9.18529992684711,17.869209948792978,72.9454901243599,455.0,445,400,395,395,400,410,390.0,400,390,385,13.85,10.02,8.31,8.35,8.48,8.29,8.29,8.31,8.63,8.57,8.46,12.875,11.875,11.1875,11.25,11.0625,14.75,12.625,17.75,25.875,490.5,345.0,223.5,178.5,135.0,116.5,71.5,66.5,78.5,0.0,0.0,0.0,0.0,0.0,0.0,0.0,0.0,0.0,1.04,1.0,0.925,0.683,0.488,0.24,0.08,0.04,0.008,0.002,0.001,0.0,0.0,0.0,0.0,0.0,0.0,0.0,0.0,0.0,0.0,303.1432226786075,281.4901353444213,71.77998451282741,57.055885125580765,53.3748602787691,49.693835431957446,57.055885125580765,46.01281058514578,46.01281058514578,40.491273314928286,31.288711197899133,2639.989399415076,11.65,11.505,11.515,12.1,11.385,11.345,11.295,11.255,11.235,11.24,11.175,761.9850515116827,732.6779341458488,172.82040771665208,127.60685240051176,91.1744421251094,44.83988956972594,14.946629856575314,7.473314928287657,1.4946629856575315,0.3736657464143829,0.1868328732071914,860.0288592426896,1037.3994141808632,5672.897343749999,27.85246214414889,4906.8283189,True,False,455.0,0.49625,0.5037499999999999,5319877.882952294,2679888.4835372176,1219.349260009434,0.4618765743073046,13.85,13.9146875,1.241522670025189,0.729454901243599,0.9056347966549136,72.64988112655449,2819.0659969178846,85.90440559603721,1955.5796838596723,-1326.051773058212,4315.573417283225,-1033.941960365341,1092.0933708014609
2024-10-07,143.34627992202726,3440.310718128654,49.56521739130435,1.21,1.27,1.2415263157894736,3.39,0.0,3.39,535.0,530.0,0.0,0.5760542890152331,0.0,3077.449743410526,344.0,408.995928,5.143704292527822,15.209403815580286,79.64689189189188,535.0,530,510,505,480,470,455,440.0,420,410,375,,7.7,16.33,11.19,9.44,9.29,9.28,9.26,9.19,9.21,9.1,13.4375,7.375,10.75,9.875,11.9375,15.8125,13.875,18.75,21.875,513.5,342.5,245.0,157.0,106.5,98.0,83.0,83.5,69.0,966.0,768.5,595.0,480.0,311.0,263.5,232.5,210.5,206.5,0.8,0.92,0.688,0.603,0.52,0.364,0.281,0.08,0.001,0.001,0.001,0.0,0.0,0.0,0.0,0.0,0.0,0.0,0.0,0.0,0.0,280.997191011236,252.1769662921349,67.97970505617978,56.95596910112361,53.281390449438206,47.76952247191012,47.76952247191012,45.93223314606743,44.09494382022473,40.42036516853933,27.55933988764045,2475.7158417906653,10.925,11.125,10.675,10.645,10.63,11.18,11.175,11.195,11.165,11.14,11.155,586.5168539325845,674.4943820224721,128.62314606741572,112.73220505617978,97.21516853932586,68.05061797752809,52.53358146067417,14.9561797752809,0.1869522471910112,0.1869522471910112,0.1869522471910112,929.4902625315063,964.9371488764046,5267.742187499999,29.64848479020016,4604.033213217391,True,False,535.0,0.4956521739130435,0.5043478260869565,4994865.294840816,2519149.45305015,1347.7449573818303,0.5443859649122806,11.57,13.81,1.2415263157894736,0.7964689189189188,0.9888371225462302,65.93550775039745,2668.453815410526,86.70990716011701,1735.682991573034,-1341.7667518374922,4039.1063309809447,-961.6565875704188,802.9121677355417
2024-10-08,149.51923458856348,3588.461630125524,49.79166666666666,1.01,1.52,1.2665125523012553,3.27,4.08,3.675,600.0,565.0,1.5368575320772904,0.7013259074742083,4.0,3296.3694444451885,456.0,403.420608,5.769830699774266,18.003991723100075,76.22617757712565,600.0,565,525,535,510,495,480,485.0,445,475,425,9.29,8.77,8.65,8.66,8.69,8.21,8.49,8.58,8.59,8.61,8.5,14.0625,11.625,8.8125,10.875,13.4375,10.25,12.6875,14.75,20.0625,489.5,315.0,193.0,145.0,112.5,109.0,98.0,69.0,79.5,1021.0,775.0,615.5,339.5,307.5,291.5,249.5,232.5,215.5,0.88,0.96,0.844,0.725,0.521,0.366,0.24,0.08,0.04,0.001,0.001,0.0,0.0,0.0,0.0,0.0,0.0,0.0,0.0,0.0,0.0,319.1322917837473,268.3612453636057,61.03405080364167,57.33501742160278,51.78646734854445,46.23791727548611,49.936950657525,42.53888389344723,40.68936720242778,35.140817129369445,25.893233674272224,2599.6052688286786,11.465,11.445,11.335,11.295,11.245,11.18,11.635,11.08,11.055,11.025,11.025,643.6057097898167,702.1153197707091,157.40547825109584,135.2120518152186,97.1661779251433,68.25877374395863,44.75985163538271,14.91995054512757,7.459975272563785,0.1864993818140946,0.1864993818140946,1018.2175998189106,998.0862425536696,5178.59578125,28.424436572959,4824.238104000001,True,False,600.0,0.4979166666666666,0.5020833333333334,5220964.556643372,2621359.287814693,1572.815572688816,0.6050209205020922,9.29,13.644117647058824,1.2665125523012553,0.7622617757712566,0.9654141071537414,68.46478320165538,2892.9488364451886,87.76166886633972,1871.276287512645,-1425.0931569325437,4291.000737885225,-994.6312934400366,849.6037385801015
2024-10-09,139.59422729044834,3350.26145497076,49.56521739130435,1.45,1.75,1.6005087719298248,4.53,3.19,3.86,685.0,730.0,0.0,0.6256683828191775,0.0,3863.439635505264,480.0,422.429385,5.148841978287092,15.014439083232812,79.83671893848009,685.0,730,740,750,745,670,680,670.0,590,565,515,8.87,8.44,8.65,8.61,8.59,8.36,8.74,8.74,8.72,8.49,8.63,15.0,12.8125,12.6875,12.0,11.5625,12.875,11.625,12.375,17.5,562.5,348.5,175.5,128.5,100.0,80.5,94.0,79.5,76.5,1025.5,768.0,486.5,353.0,249.0,223.0,212.0,201.0,194.0,1.16,1.36,0.56,0.32,0.16,0.04,0.02,0.002,0.001,0.001,0.001,0.0,0.0,0.0,0.0,0.0,0.0,0.0,0.0,0.0,0.0,432.30337078651695,374.6629213483147,51.44410112359552,60.630547752809,45.93223314606743,58.793258426966304,56.95596910112361,58.793258426966304,44.09494382022473,56.95596910112361,40.42036516853933,2413.114871806114,11.69,11.725,11.575,11.575,11.575,11.55,11.45,11.495,11.39,11.38,11.41,850.4494382022473,997.0786516853937,104.69325842696632,59.824719101123605,29.912359550561803,7.478089887640451,3.739044943820225,0.3739044943820225,0.1869522471910112,0.1869522471910112,0.1869522471910112,1385.8060944002218,1280.9869382022473,5681.224687499999,30.44538504559496,4483.523808000001,False,True,730.0,0.4956521739130435,0.5043478260869565,4868565.092240405,2455450.2204342918,1792.4786609170328,0.7428070175438597,8.87,13.506571428571428,1.6005087719298248,0.7983671893848009,1.2777936898313336,65.82007689987937,3441.010250505264,89.06597682754388,2054.1103230337085,-1809.329312471555,5143.332740636178,-1279.893105130914,667.2103955621533
2024-10-10,156.15909131409995,3643.7121306623326,48.41666666666666,1.81,1.69,1.751065404475043,4.61,3.91,4.26,535.0,690.0,1.5761671547333933,0.7224890426659543,4.0,4443.857110501034,560.0,520.2493895000001,9.207069625095638,17.85869548584545,72.93423488905891,535.0,690,650,675,725,725,720,750.0,720,740,730,9.0,8.69,8.76,8.76,8.83,8.65,8.68,8.88,8.75,8.77,8.69,14.8125,11.75,11.6875,11.625,11.125,12.4375,14.0,14.5,20.5,666.0,353.0,212.5,181.5,118.5,113.0,99.5,87.5,73.5,0.0,0.0,0.0,0.0,0.0,0.0,0.0,0.0,0.0,1.24,1.4,0.64,0.48,0.36,0.24,0.2,0.04,0.007,0.001,0.001,0.0,0.0,0.0,0.0,0.0,0.0,0.0,0.0,0.0,0.0,348.2440172268348,285.5600941260045,55.05737912356257,53.28133463570571,60.38551258713315,53.28133463570571,60.38551258713315,56.83342361141944,53.28133463570571,51.50529014784885,47.953201172135145,2536.257819753698,11.405,11.555,11.52,11.555,11.515,11.52,11.575,11.57,11.535,11.510000000000002,11.55,920.1314212138702,1038.8580562092084,121.10116769524484,90.82587577143364,68.11940682857524,45.41293788571682,37.84411490476402,7.568822980952803,1.3245440216667406,0.1892205745238201,0.1892205745238201,1589.6556832900114,1125.7684344891886,6502.157343749999,27.21583459685679,4763.242682808334,False,True,690.0,0.4841666666666666,0.5158333333333334,5238398.250782165,2702140.4310284667,1864.4768974096417,0.7351290877796901,9.0,13.603611111111112,1.751065404475043,0.7293423488905891,1.2771261551608777,72.67052171002295,3923.607721001034,88.29284163366488,2331.5647886604816,-2112.2923218405526,5567.238295939682,-1123.3811854386477,739.521856319929
2024-10-11,150.04262528985157,3601.0230069564377,50.34782608695652,1.45,2.02,1.7359861830742658,4.17,4.68,4.425,525.0,520.0,0.0,0.652921202650821,0.0,4608.241724442142,502.0,570.7257237500002,10.073955523149836,17.683386802770688,72.24265767407948,525.0,520,550,505,520,500,520,525.0,555,590,525,,5.93,17.48,10.93,9.12,4.88,9.14,9.14,9.0,9.06,8.97,12.75,12.5625,9.0625,11.4375,8.9375,10.0625,14.75,15.25,19.9375,556.0,365.0,198.0,153.0,122.0,95.0,92.0,71.5,72.5,1019.0,797.0,547.0,342.5,332.5,258.0,169.5,165.0,159.5,1.665,1.443,1.052,0.736,0.425,0.208,0.101,0.045,0.022,0.001,0.001,5.532,2.574,1.895,1.382,1.015,0.867,0.578,0.426,0.186,0.101,412.8108643372472,287.49328052058286,71.43102277549868,65.79173150374878,60.15244023199888,58.27267647474891,46.994093931249125,43.2345664167492,48.87385768849909,48.87385768849909,41.35480265949923,2653.030253728103,11.585,11.56,11.505,11.515,11.48,11.465,11.46,11.445,11.485,11.495,11.425,1210.416607723865,1049.027726694016,195.0188343471496,136.43903239496396,78.78612604328761,38.55885698118546,18.723291130287176,8.342060404583394,4.078340642240771,0.1853791201018532,0.1853791201018532,1295.4607245966768,1185.2831942283212,5395.23421875,28.32528417701218,4895.199362413044,True,False,525.0,0.5034782608695653,0.4965217391304347,5269403.7854703255,2616373.531742222,1373.5961041646667,0.5177461139896372,13.61,13.690810810810811,1.7359861830742658,0.7224265767407948,1.2541225555076605,73.64456115566898,4037.516000692142,87.61510880119705,2739.761634601782,-1868.48008984036,5791.23127717678,-1182.989552734638,1442.0072685114224
2024-10-12,147.0667386499592,3529.601727599021,49.208333333333336,1.71,1.81,1.7625804403048264,4.29,4.2,4.245,505.0,425.0,0.0,0.5983052495247748,0.0,4435.651154013442,494.0,553.6446629999999,10.53638812963686,12.175755564232722,77.28785630613042,505.0,425,430,435,400,415,400,370.0,495,500,365,18.22,12.1,8.54,8.72,8.73,8.58,8.63,8.77,8.74,8.78,8.82,13.3125,12.8125,11.125,11.1875,8.5625,10.125,14.8125,11.25,16.875,704.5,323.0,244.0,147.0,110.0,89.0,76.5,58.5,56.0,0.0,0.0,0.0,0.0,0.0,0.0,0.0,0.0,0.0,1.348,1.444,0.889,0.665,0.177,0.141,0.047,0.008,0.002,0.001,0.001,2.464,2.803,2.266,1.589,0.975,0.653,0.571,0.431,0.178,0.088,299.4553138206292,385.0139749122376,78.17922657245714,70.90674037967044,59.998011090490365,54.54364644590033,59.998011090490365,56.36176799409701,59.998011090490365,56.36176799409701,47.27116025311362,2512.882364242058,11.135,11.255,11.32,11.32,11.3,11.26,11.205,11.14,11.12,11.155,11.235,992.0337186682468,1062.6830042707331,166.83166457974644,124.79533964626704,33.216203184044005,26.46036524830624,8.820121749435414,1.5012973190528365,0.3753243297632091,0.1876621648816045,0.1876621648816045,1459.2308205413888,1228.087631643673,5726.1365625,28.898444604225805,4689.51709533125,True,False,505.0,0.4920833333333334,0.5079166666666666,5106619.53783314,2593737.173591082,1309.8372726634966,0.5212489415749364,18.22,13.605810810810812,1.7625804403048264,0.7728785630613042,1.362260637982755,70.78033238969152,3882.0064910134415,87.51830015985243,2417.092363325358,-2018.558790688084,5658.05547851042,-1222.404324496978,952.178235637274
2024-10-13,153.6162604742783,3602.301308121827,49.25,2.16,2.23,2.2022131979695434,4.12,5.26,4.69,755.0,700.0,1.555480348080726,0.6736784250146819,4.0,5663.107735656853,562.0,552.8838734999999,6.521217489634377,9.886490765171503,83.59229174519412,755.0,700,675,695,665,610,550,570.0,560,575,550,,0.0,0.0,0.0,0.0,0.0,0.0,0.0,0.0,0.0,0.0,14.0,12.0,13.75,13.0625,12.6875,14.625,13.625,10.9375,21.5,802.5,393.5,215.5,167.5,135.0,77.5,74.0,59.5,38.5,0.0,0.0,0.0,0.0,0.0,0.0,0.0,0.0,0.0,2.048,1.935,1.014,0.447,0.155,0.115,0.109,0.074,0.027,0.01,0.006,3.044,2.85,2.247,1.614,0.982,0.822,0.517,0.29,0.111,0.1,478.28882029257824,349.7933163333781,76.45482485572406,69.17341296470272,65.53270701919205,58.25129512817072,50.96988323714938,54.61058918266004,58.25129512817072,50.96988323714938,43.68847134612803,2563.1299552215582,11.455,11.285,11.195,11.24,11.245,11.245,11.239999999999998,11.32,11.285,11.255,11.265,1506.521003892095,1423.3975305328145,190.2056328009663,83.84804522882834,29.074825526774926,21.571644745671723,20.44616762850624,13.880884445040932,5.064647027244665,1.8757951952758016,1.1254771171654812,1796.4740209869817,1355.9844987250035,6742.486875,27.66634200623329,4790.160164475,True,False,755.0,0.4925,0.5075000000000001,5204324.782175753,2641194.8269541957,1994.1020943504172,0.7779949238578683,18.22,13.52283783783784,2.2022131979695434,0.8359229174519411,1.8408804812978696,64.33057859027517,5110.223862156853,90.2370942014955,3297.011654140384,-2366.096081516469,7002.354047352369,-1339.246311695516,1483.799446123914
2024-10-14,128.8655949074074,3092.7742777777776,48.75,2.73,2.13,2.431576923076922,5.68,4.3,4.99,525.0,680.0,1.3790069632956614,0.7177306378132405,3.0,5289.843317249998,508.2,489.4826625,4.91315649867374,10.206737400530503,84.88010610079576,525.0,680,660,700,665,660,640,665.0,680,675,625,,5.99,14.98,9.05,8.85,8.71,8.85,9.1,9.14,9.34,9.84,13.6875,9.75,10.3125,9.6875,11.875,11.3125,15.4375,16.75,23.5,786.5,439.0,225.0,166.0,140.5,88.5,74.5,62.5,55.0,1263.5,923.5,617.0,431.0,383.5,263.5,227.5,192.5,181.0,1.401,1.416,0.563,0.532,0.122,0.092,0.02,0.019,0.011,0.001,0.001,2.456,2.476,2.04,1.997,1.3,1.241,0.783,0.422,0.271,0.114,316.53306613226454,386.87374749499,66.36643286573145,62.779058116232456,53.81062124248496,59.19168336673346,55.60430861723447,53.81062124248496,52.01693386773546,50.22324649298597,46.63587174348697,2174.0676615365146,11.605,11.675,11.695,11.695,11.68,11.675,11.67,11.615,11.605,11.57,11.62,1036.01002004008,1047.1022044088174,106.16329659318636,100.31771543086172,23.00519038076152,17.34817635270541,3.771342685370741,3.582775551102204,2.0742384769539077,0.188567134268537,0.188567134268537,2457.4954369659067,1203.8455911823644,6408.907031249999,32.98009839673431,4070.864143125,False,True,680.0,0.4875,0.5125,4459625.972382595,2285558.31084608,1554.179651375334,0.7148717948717949,18.22,13.210945945945946,2.431576923076922,0.8488010610079576,2.0639250722301568,62.52065649867375,4800.360654749999,90.7467455434112,2339.752094188376,-2950.0912230616223,6490.575784836647,-1200.7324675866485,-120.85646637324646
2024-10-15,132.17929876711904,1715.0264015033697,45.92857142857143,2.21,2.75,2.482943234836703,4.01,5.88,4.945,545.0,530.0,0.0,0.6956009302627388,0.0,2751.444991837092,0.0,265.95324,7.699615048118985,10.911793525809276,81.38859142607174,545.0,530,485,490,525,535,520,520.0,540,515,445,18.22,12.01,8.64,8.75,8.77,8.75,8.49,8.57,8.69,8.67,8.74,14.1875,14.75,10.625,13.625,12.4375,15.3125,16.875,16.375,19.1875,536.0,523.0,234.0,127.0,97.0,86.0,71.0,59.0,58.0,0.0,0.0,0.0,0.0,0.0,0.0,0.0,0.0,0.0,1.349,1.474,0.71,0.561,0.289,0.207,0.011,0.009,0.008,0.004,0.002,1.864,2.211,1.677,1.59,0.964,0.588,0.348,0.216,0.185,0.135,323.0674755294205,251.992630912948,77.4392738844021,60.96283263240165,54.37225613160148,51.07696788120138,51.07696788120138,49.42932375600134,47.78167963080129,46.13403550560125,41.19110313000112,1106.8249331848865,11.614999999999998,11.65,11.66,11.59,11.6,11.575,11.59,11.585,11.57,11.55,11.55,1026.1718337117125,1121.2581785700995,137.7230618928877,108.8206165097324,56.05910547471062,40.15306170679965,2.1337375786222035,1.7457852915999847,1.5518091480888754,0.7759045740444377,0.3879522870222188,-14.235550709693143,1054.5245468755816,6460.632187499999,32.1532951047644,2126.7552397500003,True,False,545.0,0.4592857142857143,0.5407142857142857,2409883.213777358,1303058.2805924716,710.166762922897,0.6416251944012442,18.22,13.354605263157891,2.482943234836703,0.8138859142607174,2.0208325247425334,66.44438976377954,2485.491751837092,90.33405207848884,2496.78104674532,-254.6639450917719,3803.023282911208,-1051.5782910741164,2508.070341653548
2024-10-16,131.91652330752245,3165.996559380539,49.625,3.12,2.88,3.0071057934508816,8.1,6.06,7.08,425.0,475.0,3.5009102366615323,0.8633033122178979,8.0,6871.597590730478,406.0,571.28,9.041942567567569,13.89089527027027,77.06716216216215,425.0,475,465,500,450,445,505,425.0,425,455,445,17.76,13.24,8.71,8.64,8.65,8.81,8.82,8.77,8.75,8.84,8.92,13.0,11.9375,13.75,12.0,15.4375,12.625,14.9375,15.0625,20.625,626.5,485.0,260.5,151.5,96.5,91.0,73.5,61.5,52.5,1088.0,919.5,664.5,445.0,312.0,306.5,249.0,189.0,162.0,1.907,1.624,0.767,0.694,0.289,0.18,0.059,0.049,0.023,0.009,0.008,3.774,3.204,2.432,2.294,1.394,0.838,0.529,0.457,0.257,0.15,627.9395326914013,461.9325297959734,93.86613359369738,75.46100935963908,68.09895966601576,64.41793481920409,57.055885125580765,55.21537270217493,51.53434785536328,49.693835431957446,47.85332300855161,2279.720259569902,11.815,11.76,11.655,11.665,11.63,11.64,11.625,11.63,11.625,11.575,11.6,1397.2168204161335,1189.8689650528586,143.30081374991582,129.66201400579084,53.99470035687832,33.62991717729446,11.023139519224294,9.15481078715238,4.297156083765403,1.6814958588647226,1.4946629856575315,3310.1054391139883,1653.0688640495591,6395.328281250001,32.217343919021,4242.039640000001,False,True,475.0,0.49625,0.5037499999999999,4593894.729611893,2314174.4700419907,1099.2328732699457,0.4821788413098236,17.76,13.479615384615386,3.0071057934508816,0.7706716216216217,2.317491098226564,69.9842377533784,6300.317590730479,91.68635834015318,2975.324495993536,-3896.2730947369423,8509.778799157084,-1638.1812084266055,-349.6685987434064
2024-10-17,147.93713177957773,1134.1846769767624,46.7,0.0,2.84,2.841141327623126,0.0,4.68,4.68,630.0,520.0,0.0,0.8466848814840459,0.0,2131.628786158458,0.0,187.568,2.341131578947369,4.8612631578947365,84.71000000000001,630.0,520,480,440,400,400,400,450.0,380,400,370,,5.77,16.67,10.79,9.79,8.51,8.64,8.94,9.05,8.98,9.0,13.3125,10.3125,11.375,12.0,12.4375,11.4375,10.375,10.75,14.5,542.0,426.5,199.0,142.5,112.5,111.5,76.0,69.0,60.5,0.0,0.0,0.0,0.0,0.0,0.0,0.0,0.0,0.0,1.625,1.732,0.403,0.203,0.13,0.076,0.044,0.021,0.001,0.001,0.001,2.809,3.265,1.868,1.499,0.69,0.212,0.1,0.08,0.02,0.01,555.6665442526626,429.9800640050365,148.44234825035417,106.27122658832174,79.28170872462097,69.16063952573319,64.1001049262893,60.7264151933267,57.35272546036411,52.292190860920215,45.54481139499503,749.9706048704678,12.08,11.96,11.9,11.88,11.83,11.86,11.86,11.78,11.82,11.86,11.86,1226.8703111064476,1307.6550023608413,77.58727847437176,39.08242563349248,25.028154346571537,14.631844079534128,8.471067624993442,4.043009548292325,0.1925242642043964,0.1925242642043964,0.1925242642043964,-760.6668371847762,1668.818779182625,5270.666718750001,28.728419625793364,1430.0934592,True,False,630.0,0.467,0.5329999999999999,1605932.772741901,855962.1678714331,539.2561657590028,0.7190364025695929,17.76,13.636875,2.841141327623126,0.9216384824107396,2.6185051815050118,56.48955341055598,1944.0607861584576,91.2007193176431,2703.946665967159,572.317879808701,3799.666607965008,-1668.0378218065498,3463.83254577586
2024-10-18,144.52912648106718,3468.6990355456123,49.66666666666666,2.79,3.21,3.001013422818792,5.13,6.68,5.904999999999999,705.0,705.0,0.0,0.7955219452569312,0.0,7522.520306442952,408.0,827.1977999999998,10.95725,16.602,72.44075000000001,705.0,705,685,615,605,555,540,550.0,515,490,450,,0.0,0.0,0.0,0.0,0.0,0.0,0.0,0.0,0.0,0.0,12.0,12.875,12.4375,11.875,13.0,11.75,12.8125,12.125,20.25,763.0,432.5,272.0,127.0,109.5,87.0,66.0,55.5,46.5,1313.5,930.5,683.0,350.5,325.5,280.0,245.5,232.0,200.5,3.489,3.215,2.206,1.343,1.061,0.218,0.105,0.034,0.022,0.01,0.006,4.754,4.17,3.683,2.491,1.291,0.752,0.434,0.317,0.227,0.133,556.4415304472786,599.8006107418718,119.77945931381356,108.7228938386923,93.98080653853064,75.55319741332855,66.3393928507275,64.49663193820729,58.96834920064667,57.12558828812647,53.44006646308604,2505.8135171340327,11.79,11.835,11.835,11.85,11.805,11.805,11.73,11.715,11.73,11.755,11.755,2555.173881803485,2354.5096102029825,411.9696084066824,250.8047072031616,198.1413211783726,40.71141189150352,19.60870756242142,6.349486258307888,4.108491108316868,1.8674959583258488,1.1204975749955095,848.6963201972118,1854.6485270343087,6252.9825,29.40583744935825,4651.525406666666,False,True,705.0,0.4966666666666666,0.5033333333333334,5045262.115034966,2539448.597900933,1790.3112615201578,0.7144630872483223,19.205,13.748902439024391,3.001013422818792,0.7244075,2.173956631090604,74.0728125,6695.3225064429525,89.00371462883902,5844.365219148556,-1678.1550872943965,9374.907866380076,-1852.387559937125,4993.40793185416
2024-10-19,195.94487695892212,1236.0855988158671,46.91666666666666,3.32,0.0,3.338895026642984,6.38,0.0,6.38,950.0,870.0,0.0,0.780044774499143,0.0,2748.1256317668917,552.5,271.611252,4.379977090492554,6.122978235967926,78.97,950.0,870,760,700,720,620,670,580.0,560,580,450,,0.0,0.0,0.0,0.0,0.0,0.0,0.0,0.0,0.0,0.0,15.2,9.4,12.2,12.0,9.4,13.1,13.3,9.1,16.5,723.0,267.0,150.5,119.0,85.0,77.0,72.0,68.0,62.0,0.0,0.0,0.0,0.0,0.0,0.0,0.0,0.0,0.0,0.0,0.0,0.0,0.0,0.0,0.0,0.0,0.0,0.0,0.0,0.0,0.0,0.0,0.0,0.0,0.0,0.0,0.0,0.0,0.0,0.0,0.0,0.0,0.0,0.0,0.0,0.0,0.0,0.0,0.0,0.0,0.0,818.4066244057406,11.85,11.74,11.46,11.71,11.74,11.76,11.74,11.72,11.71,11.64,11.66,0.0,0.0,0.0,0.0,0.0,0.0,0.0,0.0,0.0,0.0,0.0,2462.499621946105,0.0,5398.503,21.689773501406567,1565.8114323,True,False,950.0,0.4691666666666666,0.5308333333333334,1744383.5688932303,925976.94448749,879.6780972631155,1.0748667850799294,20.05,13.922738095238095,3.338895026642984,0.8826130724291124,2.946952397983647,60.39625071805888,2476.514379766891,90.11649071424114,0.0,-2748.1256317668917,2734.1108739461056,14.01475782078569,-2476.514379766891
2024-10-20,248.1425203687185,3339.584753295669,31.466666666666665,0.0,3.28,3.2821779661016945,0.0,7.0,7.0,925.0,750.0,0.0,0.7566072473227816,0.0,4301.281095864407,0.0,380.04384,2.958647058823529,5.024117647058823,81.41,925.0,750,720,640,635,570,580,515.0,570,580,505,20.05,11.85,10.12,8.05,8.01,8.98,8.82,8.56,7.89,7.97,8.09,12.0,11.9,11.8,10.6,11.7,14.4,12.1,13.8,18.8,562.0,357.0,210.0,99.5,78.5,63.5,57.5,55.0,50.5,0.0,0.0,0.0,0.0,0.0,0.0,0.0,0.0,0.0,2.538,2.364,1.261,0.823,0.416,0.303,0.287,0.064,0.027,0.014,0.003,4.322,4.015,3.107,2.614,1.499,0.976,0.711,0.424,0.365,0.363,231.52358664860208,282.5372582830398,46.0300283286119,53.03459785687893,49.03198669786919,39.02545880034487,35.02284764133514,31.02023648232541,30.019583692572976,29.018930902820543,28.01827811306812,1309.6263896699434,11.915,11.78,11.655,11.78,11.78,11.77,11.75,11.73,11.715,11.71,11.705,2169.131912797143,2020.4207414706248,274.8208085971179,179.36362051976846,90.66253479492548,66.0354520261116,62.548431457076,13.948082276142385,5.884347210247569,3.051142997906146,0.6538163566941743,-967.8856635080396,854.2827934474691,4784.31,17.127254102541013,2837.3112064000006,True,False,925.0,0.3146666666666666,0.6853333333333333,4161948.272256176,2852321.882586233,2638.3977413922653,2.014618644067797,20.05,14.047325581395349,3.2821779661016945,0.9107001027191962,2.9890798108714955,57.649816375453454,3921.237255864407,91.16440354559938,4886.520890503756,585.2397946393494,5152.961860443185,-851.6807645787785,5851.804525143106
2024-10-21,151.47309237770193,3635.354217064846,48.833333333333336,3.51,2.83,3.171571672354949,7.21,4.92,6.065,475.0,505.0,1.5604002863646604,0.801226445549014,4.0,8130.148911325598,0.0,845.936784,6.624497354497355,12.555026455026454,80.82047619047619,475.0,505,530,530,525,565,530,595.0,595,555,555,19.7,12.23,9.15,8.64,8.72,8.75,8.63,8.61,8.53,8.11,8.42,13.625,11.6875,9.0625,13.3125,15.8125,13.0625,15.375,15.4375,18.8125,872.5,659.0,333.5,156.5,118.0,99.5,78.0,60.5,52.0,1217.0,927.5,665.0,435.5,307.0,283.5,198.0,181.0,171.0,2.582,2.567,1.465,1.189,0.9,0.6,0.528,0.228,0.122,0.065,0.012,4.18,4.99,3.891,3.626,2.967,1.758,0.986,0.989,0.904,0.871,634.6287547909797,451.2915589624745,102.4925438987432,97.09819948301988,77.31893662536768,71.92459220964436,61.13590337819771,61.13590337819771,57.539673767715485,53.94344415723327,53.94344415723327,2562.1744849190845,11.46,11.62,11.67,11.725,11.7,11.715,11.71,11.73,11.72,11.739999999999998,11.73,1907.6743025225064,1896.5917639718336,276.0106226045102,224.01135172475267,169.56283982529638,113.04189321686424,99.47686603084054,42.955919422408414,22.98518495409573,12.246205098493627,2.260837864337285,2513.7846487407646,1722.452954808807,7898.0353125,28.057788570147626,4793.2145352,False,True,505.0,0.4883333333333333,0.5116666666666667,5246773.689254099,2684599.204335014,1355.722598189182,0.5291296928327646,19.7,14.243837209302324,3.171571672354949,0.808204761904762,2.56327932831952,66.12751322751323,7284.212127325598,89.59506408521523,4766.817787235939,-3363.3311240896583,9848.99217478551,-1718.8432634599112,2249.423447146281
2024-10-22,150.15660000860962,3603.758400206631,49.29166666666666,2.19,3.64,2.921172442941674,5.63,6.24,5.9350000000000005,475.0,655.0,0.0,0.7588972448956477,0.0,7524.206998734573,0.0,798.48219,6.345131086142322,13.819176029962543,78.5334456928839,475.0,655,670,630,610,570,545,525.0,510,505,500,18.19,11.99,9.75,9.61,8.64,8.5,8.74,8.8,8.92,8.54,8.45,13.8125,11.75,11.375,11.875,12.75,11.75,18.1875,13.9375,22.625,892.5,696.5,223.5,197.5,131.5,112.5,83.5,68.5,53.5,0.0,0.0,0.0,0.0,0.0,0.0,0.0,0.0,0.0,3.233,3.039,1.602,1.408,1.038,0.93,0.901,0.804,0.074,0.039,0.006,4.808,4.376,3.24,2.905,2.07,1.342,0.917,0.753,0.427,0.275,628.9708876904831,528.907337376088,116.64551008078053,107.53257960571952,92.95189084562196,76.5486159905122,67.43568551545124,65.61309942043904,67.43568551545124,60.14534113540245,54.677582850365866,2570.306437451873,11.76,11.765,11.765,11.739999999999998,11.735,11.71,11.695,11.665,11.645,11.63,11.565,2377.16545458614,2234.520821678713,300.3698916959431,263.9955103045492,194.62169012508676,174.3720345051355,168.934626977556,150.74743628185908,13.874764035892502,7.31237564053794,1.1249808677750677,824.4737526907322,1866.8642160263155,8180.77453125,28.30378418102378,4796.151960875,False,True,655.0,0.4929166666666666,0.5070833333333333,5214484.74208326,2644178.3046313864,1731.936789533558,0.6738250211327135,18.19,14.445,2.921172442941674,0.7956963908273662,2.3243663698330503,66.78700720620212,6725.724808734573,89.3878226617863,5887.039586699187,-1637.1674120353864,9376.859745416234,-1852.6527466816608,5048.3543646638
2024-10-23,150.9428929363075,3622.62943047138,49.5,3.0,3.46,3.2366313131313134,7.54,6.18,6.859999999999999,545.0,490.0,1.5354288008326018,0.7982852194857272,4.0,8431.862972418434,0.0,898.7717302499999,11.32765031353744,13.450748801180374,75.22160088528219,545.0,490,485,500,505,495,515,545.0,535,550,540,8.92,8.89,7.73,7.88,7.99,7.144,7.44,7.64,7.81,7.88,7.22,13.5,13.0625,9.5,13.25,13.1875,14.0,13.0,15.4375,24.9375,865.5,649.5,280.0,178.0,134.0,81.5,54.0,46.5,37.5,1261.5,997.5,672.0,454.5,349.5,294.5,205.0,181.5,143.5,3.298,2.893,1.223,0.943,0.567,0.66,0.4,0.126,0.122,0.101,0.012,5.575,5.096,3.931,3.552,2.751,2.027,1.109,0.553,0.027,0.01,640.0242130750606,517.772397094431,121.02929782082326,100.8577481840194,88.02130750605326,80.6861985472155,75.18486682808717,71.51731234866828,69.68353510895884,62.34842615012107,60.51464891041163,2599.7979656691937,11.655,11.71,11.675,11.665,11.635,11.64,11.63,11.61,11.61,11.605,11.61,2419.5980629539954,2122.467312348668,228.80168280871675,176.41863196125908,106.0756779661017,123.47433414043584,74.83292978208233,23.57237288135593,22.82404358353511,18.89531476997579,2.24498789346247,2198.4518542545406,1887.6399515738497,7764.74203125,28.15634388161189,4841.644233824999,True,False,545.0,0.495,0.505,5252117.102362008,2652319.136692814,1445.5139294975836,0.5560101010101011,8.92,14.625232558139537,3.2366313131313134,0.7522160088528218,2.4346458884917044,72.56628089265953,7533.091242168434,89.34076925597603,5319.205351089587,-3112.657621328847,10304.068887167978,-1872.205914749544,3105.3194600107395
2024-10-24,152.94034925699023,3670.568382167765,48.458333333333336,3.27,3.62,3.4503181427343086,7.41,7.9,7.655,405.0,470.0,0.0,0.7603891108781533,0.0,8831.686363883064,0.0,831.8937412500002,11.152599019238025,15.586363636363636,73.26103734439835,405.0,470,455,415,440,485,475,490.0,485,445,440,8.63,7.23,7.74,8.14,8.32,8.32,8.43,8.51,8.53,8.58,8.45,14.4375,12.3125,11.9375,10.0,11.9375,12.5625,15.25,14.0,23.375,1275.0,726.5,411.0,194.5,126.5,101.5,74.0,65.0,60.0,0.0,0.0,0.0,0.0,0.0,0.0,0.0,0.0,0.0,3.26,3.618,2.393,1.921,1.367,1.239,1.06,0.518,0.102,0.01,0.006,5.168,5.799,5.076,4.384,3.378,2.873,1.827,1.108,0.65,0.561,606.6950187656844,655.509560505452,147.59425370316907,117.36410535432722,104.91639721068644,97.80342112860602,87.13395700548536,80.02098092340492,76.4644928823647,56.9038086566435,55.125564636123386,2555.7277017538604,11.78,11.77,11.84,11.76,11.67,11.745,11.735,11.705,11.705,11.645,11.655,2418.0137244886623,2683.550200981589,452.6098910701992,363.3362309844767,258.55316384996337,234.3433577250217,200.4874569721735,97.97405916187346,19.29218925581292,1.8913911035110704,1.1348346621066423,1256.2756539246066,2085.531560771947,10309.73765625,27.78861183884573,4802.47990701875,False,True,470.0,0.4845833333333333,0.5154166666666666,5274072.643344166,2718344.9415903054,1277.6221225474435,0.4999054170249355,8.63,14.72825581395349,3.4503181427343086,0.7326103734439834,2.527738863049133,73.68222604677479,7999.792622633064,90.58057875954464,6731.186500255391,-2100.4998636276723,10904.887456201946,-2073.2010923188827,5462.580377877719
2024-10-25,154.39918508245674,3705.5804419789615,49.29166666666666,2.66,3.26,2.963600591715976,5.54,7.38,6.46,390.0,410.0,0.0,0.7247877191346613,0.0,7849.170998074705,0.0,860.7707062500001,11.737182842602689,14.922188295165396,73.34062886223192,390.0,410,400,385,405,395,405,380.0,400,415,380,8.44,7.49,8.18,8.22,8.32,8.2,8.22,8.35,8.45,8.47,7.32,13.3125,11.9375,12.125,12.8125,13.0,12.5,12.8125,18.3125,22.375,1289.5,975.5,444.5,222.0,165.5,107.0,91.5,81.0,71.5,1590.5,1154.0,794.0,630.5,449.0,360.5,250.5,230.0,207.0,3.148,3.101,2.055,1.69,0.981,0.711,0.581,0.325,0.159,0.022,0.005,4.819,5.149,4.776,4.563,3.502,2.535,1.751,1.216,0.984,0.057,578.9391125332855,435.9911835127212,142.16171541095125,123.9358544608293,114.82292398576833,96.59706303564636,89.30671865559758,78.3712020855244,71.08085770547562,61.96792723041465,60.14534113540245,2645.3074553682404,11.735,11.755,11.755,11.7,11.73,11.705,11.7,11.73,11.745,11.705,11.69,2314.666517487525,2280.108281680056,385.3059472129608,316.8696110899774,183.9343718812236,133.31023283134553,108.93564736288572,60.936463671149504,29.811992996039294,4.1249298485085815,0.9374840564792232,1160.968336887172,1853.3198997516167,11421.426093749998,27.526052017245373,4931.66437071875,False,True,410.0,0.4929166666666666,0.5070833333333333,5366642.34394233,2721334.88857409,1115.7473043153768,0.4217836010143702,8.44,14.900581395348835,2.963600591715976,0.7334062886223192,2.173523310929323,73.99784623773172,6988.400291824704,89.03360996389127,5818.94148011815,-2030.2295179565544,9694.00042300694,-1844.8294249322344,4649.482668411596
2024-10-26,158.39405252146608,3801.457260515186,48.16666666666666,2.68,3.36,3.0253806228373703,5.02,6.6,5.81,560.0,495.0,1.5220425628548404,0.7601821996587532,4.0,7950.8436798581315,0.0,801.554457,11.311676427525622,17.487869692532943,71.20045387994143,560.0,495,520,475,480,455,445,440.0,440,420,400,,0.0,0.0,0.0,0.0,0.0,0.0,0.0,0.0,0.0,0.0,14.6875,10.625,10.25,11.0625,13.5,13.9375,16.5,14.375,19.5625,1236.5,976.5,408.5,261.0,161.0,121.5,110.0,96.0,72.5,0.0,0.0,0.0,0.0,0.0,0.0,0.0,0.0,0.0,2.157,2.37,1.026,0.675,0.361,0.298,0.309,0.033,0.024,0.015,0.006,3.798,3.833,3.405,2.823,2.187,1.671,1.496,0.553,0.376,0.114,622.1936741383893,511.5814654026756,128.69039160095687,112.82445291042794,91.6698679897227,75.80392929919377,70.51528306901746,65.22663683884115,59.93799060866485,54.64934437848853,52.886462301763096,2623.373432119268,11.66,11.66,11.69,11.66,11.65,11.645,11.645,11.6,11.575,11.585,11.59,1604.7070966598742,1763.16913263046,194.64048108443345,128.05294808186412,68.48461371489324,56.5330052272526,58.6197940108089,6.260366350668912,4.552993709577391,2.845621068485869,1.1382484273943476,3247.569950237911,1845.979498538141,11243.21296875,26.831815540700468,4943.7951673,True,False,560.0,0.4816666666666666,0.5183333333333333,5446450.032081526,2823076.5999622573,1580.9228959788643,0.6026297577854672,8.44,15.072906976744186,3.0253806228373703,0.7120045387994144,2.154084735056007,75.06951409224011,7149.289222858131,89.91862386842571,3889.004300965713,-4061.8393788924186,9784.108206741765,-1833.2645268836327,628.7193790732942
2024-10-27,242.06076630665316,5200.272129487931,31.58333333333333,2.3,3.0,2.6564986807387863,5.52,6.82,6.17,545.0,465.0,1.4633449289598477,0.7837191176675631,3.0,5446.081702610685,0.0,604.77880675,10.771444812884887,12.814111795357649,76.41444339175747,545.0,465,395,415,410,425,415,415.0,405,365,375,,0.0,0.0,0.0,0.0,0.0,0.0,0.0,0.0,0.0,0.0,14.1875,13.25,11.375,12.75,13.5,14.125,13.5,14.375,24.125,1222.0,760.0,631.0,255.0,170.0,139.0,126.0,113.0,98.0,0.0,0.0,0.0,0.0,0.0,0.0,0.0,0.0,0.0,1.624,2.082,0.742,0.428,0.328,0.29,0.247,0.075,0.057,0.004,0.004,2.9,3.947,3.25,2.693,2.045,1.788,0.94,0.903,0.834,0.324,232.59506106252644,295.67168779134715,67.35401047886889,54.28532187849135,43.22720075509496,39.20606580113264,36.1902145856609,35.184930847170314,34.17964710867974,31.163795893207997,28.147944677736252,2045.0824281942123,11.43,11.605,11.64,11.645,11.65,11.635000000000002,11.635,11.64,11.65,11.675,11.675,1386.8786069268406,1778.0057017374888,161.58331355703663,93.20439110837152,71.4276642138922,63.152507993990056,53.78851542936395,16.332545170859497,12.41273432985322,0.8710690757791733,0.8710690757791733,1190.9313375634515,897.2058808799168,12184.920000000002,17.557574756315177,4434.532058420833,True,False,545.0,0.3158333333333333,0.6841666666666667,6475195.023306214,4430112.5951120015,2414.411364336041,1.1805936675461743,8.74,15.15034090909091,2.6564986807387863,0.7641444339175746,2.029948680595924,71.47312588820463,4841.302895860686,88.89515729336034,3638.528118619255,-1807.55358399143,6331.444143812623,-885.362441201938,2435.753341377825
2024-10-28,102.41263121426796,2457.9031491424307,49.66666666666666,3.05,3.07,3.062533557046979,7.43,6.86,7.145,520.0,505.0,0.0,0.7616310649458209,0.0,5439.693541761743,0.0,541.743135,8.187645161290323,12.714709677419355,79.09764516129033,520.0,505,475,515,475,475,455,460.0,425,405,390,8.74,7.41,8.3,8.32,8.43,8.4,8.5,8.56,8.6,8.59,8.63,14.3125,11.6875,11.0,9.875,9.875,13.3125,12.5,21.875,19.125,1054.5,533.0,303.0,205.0,147.0,140.5,126.5,120.0,103.5,1336.5,884.0,685.0,558.5,381.0,368.0,339.5,324.5,241.0,2.853,2.919,1.334,0.479,0.171,0.449,0.115,0.079,0.042,0.014,0.006,4.59,4.607,3.766,2.621,1.815,1.322,1.025,0.495,0.316,0.279,607.0271241243039,440.8173163283636,121.62222022633377,112.40841566373273,103.19461110113168,84.76700197592959,75.55319741332855,70.02491467576792,64.49663193820729,60.81111011316688,53.44006646308604,1774.7375885868942,11.685,11.73,11.685,11.605,11.57,11.53,11.52,11.47,11.48,11.51,11.5,2089.3984192563325,2137.733608765943,249.1239608406683,89.45305640380818,31.934180887372023,83.85056852883064,21.47620352074727,14.75321807077421,7.843483024968568,2.614494341656189,1.1204975749955095,164.59676426489932,1794.1626100233516,9227.700937500002,41.49878730396195,3296.048123,True,False,520.0,0.4966666666666666,0.5033333333333334,3573297.158228646,1798559.5696417522,935.2509762137112,0.5269798657718122,8.74,15.255568181818182,3.062533557046979,0.7909764516129033,2.4223919258984625,68.18125,4897.950406761744,90.0409254521249,4729.3016912160965,-710.3918505456468,7229.804200504347,-1790.1106587426038,4560.652975670449
2024-10-29,154.88296137566138,3717.191073015873,49.0,2.81,3.18,2.996561224489796,6.63,6.82,6.725,510.0,555.0,0.0,0.7310751126256432,0.0,7893.208359942857,0.0,790.22664,6.478527584947022,12.076010230179028,81.44546218487395,510.0,555,555,560,585,595,575,550.0,540,565,535,10.46,9.52,9.35,7.22,14.68,11.68,8.48,8.07,8.1,8.12,7.92,13.0,10.875,12.8125,12.0625,10.6875,13.75,14.25,13.25,19.75,1103.5,636.0,298.0,167.5,136.5,121.0,105.5,97.5,93.0,0.0,0.0,0.0,0.0,0.0,0.0,0.0,0.0,0.0,2.25,2.323,1.089,0.789,0.342,0.188,0.066,0.014,0.004,0.002,0.002,4.706,5.041,4.073,3.199,1.935,1.239,0.832,0.559,0.352,0.21,566.898768077129,382.6566684520621,140.94520621317622,102.99841992501337,99.3844402785217,95.77046063203,84.92852169255488,75.89357257632564,72.27959292983395,63.244643813604704,59.63066416711301,2632.716425589877,11.34,11.57,11.62,11.675,11.685,11.695,11.665,11.675,11.675,11.72,11.7,1659.480449919657,1713.321371183717,204.8130771290841,148.39074183181577,64.32146223888591,35.35799678628816,12.412913765399034,2.6330423138725227,0.7522978039635778,0.3761489019817889,0.3761489019817889,3257.0453775463902,1744.6309587573644,8888.0728125,27.44007450691638,4917.8437896000005,False,True,555.0,0.49,0.51,5372890.664469137,2740174.23887926,1520.7967025779892,0.5776530612244898,10.46,15.41784090909091,2.996561224489796,0.8144546218487396,2.440563138938433,65.64566587504568,7102.981719942857,89.98852426080235,3842.235650776647,-4050.97270916621,9634.1386270804,-1740.9302671375444,581.4895816104364
2024-10-30,148.18302588783487,3556.392621308037,49.29166666666666,3.14,3.26,3.2030862214708367,7.96,8.52,8.24,410.0,450.0,1.5736292469696227,0.7624787374647736,4.0,8141.908210308368,0.0,851.534758,7.633186646433992,17.319051593323216,75.04776176024279,410.0,450,415,390,410,415,410,435.0,395,430,415,8.17,8.17,8.34,8.42,8.47,4.43,8.43,8.52,8.58,8.61,8.59,14.3125,10.75,9.25,12.0,11.25,12.75,12.25,13.625,21.0,1073.0,546.5,308.5,193.5,172.0,145.0,140.5,132.0,123.0,1466.5,993.5,763.5,509.0,371.5,308.0,281.5,267.5,242.0,2.545,2.428,1.295,0.716,0.464,0.304,0.081,0.021,0.001,0.001,0.001,4.555,4.711,3.94,2.985,1.971,1.275,0.912,0.648,0.437,0.324,521.7599409250598,493.1703551209469,92.95189084562196,83.838960370561,71.08085770547562,72.90344380048782,63.79051332542684,60.14534113540245,56.500168945378064,54.677582850365866,49.209824565329285,2539.445646350691,11.489999999999998,11.565,11.515,11.510000000000002,11.455,11.4,11.375,11.395,11.345,11.265,11.4,1871.2917048938216,1785.2637561816107,242.8083706281188,134.24771688782474,86.9985204412719,56.99903063393676,15.187241714963417,3.937433037212737,0.1874968112958446,0.1874968112958446,0.1874968112958446,3086.0528036198702,1620.028879590056,9255.0178125,28.680747842313465,4733.114029883334,False,True,450.0,0.4929166666666666,0.5070833333333333,5151876.20561425,2612430.5592635595,1175.5937516686015,0.4629332206255283,8.17,15.562840909090909,3.2030862214708367,0.7504776176024278,2.403844516464596,70.36589055386949,7290.373452308368,89.54133679716651,4197.296264852649,-3944.6119454557193,9754.912706062576,-1613.0044957542077,1104.2190773969298
2024-10-31,261.6192527419193,6169.854043830263,33.166666666666664,2.79,3.01,2.9030226130653265,6.07,6.77,6.42,395.0,460.0,0.0,0.734618080476282,0.0,7508.544610232412,0.0,840.5986875,5.8558878504672895,11.857943925233643,82.28616822429906,395.0,460,385,380,395,385,395,390.0,390,395,340,8.83,8.58,8.58,8.61,8.68,8.55,8.59,8.64,8.68,8.72,8.01,15.375,11.75,12.4375,11.25,11.125,11.375,11.25,14.6875,21.125,1046.0,532.5,279.5,226.0,123.5,169.0,126.5,108.0,106.0,0.0,0.0,0.0,0.0,0.0,0.0,0.0,0.0,0.0,2.027,2.132,1.214,0.652,0.286,0.161,0.081,0.044,0.006,0.001,0.001,4.541,4.766,3.934,2.945,2.045,2.06,1.278,0.709,0.342,0.272,310.2145587891082,301.8303815245377,62.00099087149878,53.44913006163688,52.38014746040414,49.17319965670593,44.89726925177498,39.55235624561129,36.34540844191308,35.27642584068034,32.069478036982126,2583.7644929950848,11.51,11.51,11.495,11.47,11.46,11.45,11.475,11.445,11.4,11.415,11.364999999999998,1712.2828274947335,1800.9802605914022,261.50537489272057,140.44604977763908,61.60670281657173,34.680696340797375,17.448052196301788,9.477954279472575,1.2924483108371694,0.2154080518061949,0.2154080518061949,2620.852106972508,1017.1893461808534,9410.22515625,16.24498180259125,5525.1042962500005,False,True,460.0,0.3316666666666666,0.6683333333333333,7790244.702497743,5206480.209502658,2394.9808963712226,0.926934673366834,8.83,15.820795454545454,2.9030226130653265,0.8228616822429907,2.3887860709763773,64.73107476635515,6667.945922732412,88.80477201461309,4040.151182804089,-3468.393427428323,8518.791323457452,-1010.2467132250396,1412.3564428757663
