Repository: epaki/jupyter

File: leachit/shanta/site_leaching_data_for_kinetic.csv (part 7 of 16)
lved_Gold_Profile_Au_Grams_Per_Day_Per_Tank_Cil_Tank_04,Undissolved_Gold_Profile_Au_Grams_Per_Day_Per_Tank_Cil_Tank_05,Undissolved_Gold_Profile_Au_Grams_Per_Day_Per_Tank_Cil_Tank_06,Undissolved_Gold_Profile_Au_Grams_Per_Day_Per_Tank_Cil_Tank_07,Undissolved_Gold_Profile_Au_Grams_Per_Day_Per_Tank_Cil_Tank_08,Undissolved_Gold_Profile_Au_Grams_Per_Day_Per_Tank_Cil_Tank_09,Leach_Feed_Dry_t,Ph_Leach_Tank_01,Ph_Leach_Tank_02,Ph_Cil_Tank_01,Ph_Cil_Tank_02,Ph_Cil_Tank_03,Ph_Cil_Tank_04,Ph_Cil_Tank_05,Ph_Cil_Tank_06,Ph_Cil_Tank_07,Ph_Cil_Tank_08,Ph_Cil_Tank_09,Dissolved_Au_Metal_Profile_G_Leach_Tank_01,Dissolved_Au_Metal_Profile_G_Leach_Tank_02,Dissolved_Au_Metal_Profile_G_Cil_Tank_01,Dissolved_Au_Metal_Profile_G_Cil_Tank_02,Dissolved_Au_Metal_Profile_G_Cil_Tank_03,Dissolved_Au_Metal_Profile_G_Cil_Tank_04,Dissolved_Au_Metal_Profile_G_Cil_Tank_05,Dissolved_Au_Metal_Profile_G_Cil_Tank_06,Dissolved_Au_Metal_Profile_G_Cil_Tank_07,Dissolved_Au_Metal_Profile_G_Cil_Tank_08,Dissolved_Au_Metal_Profile_G_Cil_Tank_09,Au_on_Carbon_g,Undissolved_Au_g,Total_Au_Grams,Residence_Time,Tonnes_Processed,Leach_Cn_Adds_To_Tank_1,Leach_Cn_Adds_To_Tank_2,CN_Concentration_PL_01,Solids_Fraction,Liquid_Fraction,Slurry_Mass_Kg,Solution_Mass_Kg,NaCN_Used_Kg,CN_Kg_T,Dissolved_Oxygen_Profile_Ppm_Leach_Tank_01_Imputed,Dissolved_Oxygen_PL_01,Leach_Feed_Grade_Au_Gt,Fines_Fraction,Grade_x_Fines,Particle_Size,Au_Recovery_g,Au_Recovery_pct,Total_Au_in_Solution_g,Au_Residual_g,Au_Accounted_g,Au_Unaccounted_g,Au_Inventory_g
2024-11-01,150.04254366582492,3601.021047979798,49.5,3.14,2.23,2.69010101010101,7.54,4.23,5.885,820.0,520.0,1.5446423356536758,1.5446423356536758,4.0,6966.275487878788,340.0,738.0349312500001,6.192813546706363,11.559717156680312,82.24746929661333,820.0,520,450,440,450,410,430,405.0,390,375,390,17.0,11.93,10.72,10.5,10.35,9.69,9.75,9.78,9.74,9.72,9.72,14.1875,11.625,11.25,12.0625,12.875,13.0625,11.625,14.625,18.125,1225.0,654.0,332.5,210.0,135.5,135.5,121.0,106.0,110.5,1579.5,930.5,656.0,466.5,341.5,310.0,297.0,264.5,260.5,3.037,3.078,1.91,1.306,1.272,0.724,0.223,0.119,0.051,0.008,0.001,3.772,4.115,3.682,2.984,2.747,1.891,1.119,0.726,0.505,0.21,524.9636803874092,489.00726392251823,106.3590799031477,95.35641646489104,89.85508474576271,77.01864406779661,67.8497578692494,62.34842615012107,64.1822033898305,64.1822033898305,58.68087167070218,2584.6858185406654,11.91,11.765,11.705,11.645,11.6,11.575,11.555,11.53,11.505,11.465,11.465,2228.1138014527846,2258.193704600484,357.3272397094431,244.3295157384988,237.9687167070218,135.447602905569,41.7193583535109,22.26279661016949,9.541198547215496,1.4966585956416465,0.1870823244552058,679.842797421117,1699.8036319612588,10131.25359375,28.325299586133443,4812.764630625,True,False,820.0,0.495,0.505,5221587.512203365,2636901.6936627,2162.259388803413,0.8365656565656566,17.0,16.10397727272727,2.69010101010101,0.8224746929661333,2.212540002330713,64.96584015630815,6228.240556628788,89.40560228296786,5536.5876755447935,-1429.6878123339948,8654.26903617717,-1687.993548298381,4844.934794460799
2024-11-02,148.01446060873064,3552.3470546095355,49.91666666666666,2.3,3.18,2.7570567612687817,5.46,6.58,6.02,310.0,425.0,0.0,0.772864891421129,0.0,7129.6181001505865,456.0,736.9964910000002,6.8840695067264575,14.57785874439462,78.53807174887892,310.0,425,465,500,380,510,565,555.0,565,545,535,16.83,12.93,11.53,11.1,9.63,9.34,9.02,8.97,9.3,9.27,9.22,13.3125,12.0,11.3125,11.25,11.1875,11.4375,10.9375,13.8125,19.5,943.5,621.5,324.0,182.0,133.0,124.5,131.5,116.5,123.5,0.0,0.0,0.0,0.0,0.0,0.0,0.0,0.0,0.0,3.007,2.942,1.6,1.42,1.066,0.426,0.063,0.003,0.001,0.001,0.001,4.275,4.678,3.767,3.405,2.494,1.624,0.888,0.44,0.337,0.138,553.2466129540443,618.7626592249179,135.509022370257,103.95212674978622,89.10182292838817,76.1078070846649,72.39523112931539,68.68265517396588,66.82636719629113,61.25750326326687,57.54492730791736,2569.954388874929,11.515,11.73,11.78,11.77,11.795,11.83,11.82,11.815,11.82,11.83,11.805,2196.272629067831,2148.797497411892,297.99774947112576,264.4730026556241,198.54100058513757,79.34190079668723,11.733661385425576,0.5587457802583607,0.1862485934194536,0.1862485934194536,0.1862485934194536,1154.798190236407,1903.3867353828152,8695.1653125,28.713410720285484,4787.675742850001,False,True,425.0,0.4991666666666666,0.5008333333333334,5148489.593739423,2578535.2048644945,1095.8774620674103,0.4264190317195326,16.83,16.384204545454544,2.7570567612687817,0.7853807174887892,2.165339217322593,67.71624859865472,6392.621609150587,89.66288964363416,5198.2749329342405,-1931.343167216346,8993.456349553462,-1863.838249402876,4003.928256717895
2024-11-03,148.46230700163855,3563.0953680393254,49.91666666666666,2.96,3.18,3.0715050083472457,6.22,6.66,6.44,355.0,405.0,0.0,0.5148451910386174,0.0,7966.7987388853935,292.0,855.9463770000001,8.92162434652726,14.353338312173266,76.72503734129948,355.0,405,320,325,320,325,325,330.0,320,320,325,,0.0,0.0,0.0,0.0,0.0,0.0,0.0,0.0,0.0,0.0,14.9375,11.6875,13.8125,14.5625,15.625,14.5625,6.875,9.1875,17.75,1220.0,783.0,410.0,186.0,187.0,166.5,161.0,149.0,161.0,0.0,0.0,0.0,0.0,0.0,0.0,0.0,0.0,0.0,2.77,3.011,1.352,0.862,0.451,0.352,0.151,0.069,0.007,0.001,0.001,4.869,4.952,4.523,3.685,3.21,2.568,2.214,1.235,1.158,0.685,735.2356303731377,560.526173650808,102.09583877211146,96.5269748390872,90.95811090606291,89.10182292838817,76.1078070846649,68.68265517396588,64.97007921861638,63.11379124094163,61.25750326326687,2592.505973898697,11.760000000000002,11.745,11.58,11.545,11.495,11.495,11.435,11.44,11.46,11.215,11.435,2023.170995183868,2199.194175631273,251.80809830310127,160.54628752756898,83.99811563217357,65.55950488364766,28.12353760633749,12.851152945942298,1.303740153936175,0.1862485934194536,0.1862485934194536,2280.4400065587424,2008.5763874510517,11838.86109375,28.626794812996497,4802.161782275001,False,True,405.0,0.4991666666666666,0.5008333333333334,5193668.061232783,2601162.0873340857,1053.4706453703047,0.4063522537562605,16.905,16.25556818181818,3.0715050083472457,0.7672503734129948,2.356613364594308,70.12286687826737,7110.852361885393,89.25608133136105,4826.928105054689,-3139.8706338307047,9971.890876064484,-2005.0921371790887,2543.0038482239843
2024-11-04,151.4641493319804,3635.139583967529,48.66666666666666,2.73,2.97,2.851054794520548,5.51,6.25,5.88,340.0,345.0,0.0,0.3875966832673518,0.0,7272.128443287671,0.0,816.2176,6.317764705882354,13.046117647058823,80.63611764705881,340.0,345,355,345,350,340,360,355.0,330,345,320,16.98,11.97,10.42,10.23,10.16,9.64,9.6,9.62,9.65,9.62,9.54,13.3125,12.875,10.5625,10.375,13.375,14.5625,14.5,13.625,19.0,1147.0,883.5,357.5,279.5,248.0,233.5,245.0,266.5,225.5,1554.5,1304.5,686.5,534.5,502.5,449.5,480.0,593.5,473.0,2.765,2.869,1.425,0.896,0.568,0.356,0.144,0.044,0.007,0.001,0.001,4.865,4.657,4.658,4.852,3.25,3.12,2.586,2.154,1.658,1.152,470.1210395158419,428.0206479174082,80.51699893200427,73.35993236027055,69.7813990744037,66.20286578853684,62.62433250266998,59.04579921680313,55.46726593093627,57.2565325738697,53.677999288002844,2549.7363340652582,11.88,11.81,11.765,11.77,11.72,11.415,11.655,11.7,11.665,11.62,11.635,2046.434674261303,2123.4072623709503,268.94148273406904,169.10285510857958,107.19913136347454,67.18818796724813,27.177244571021717,8.304158063367746,1.321116055535778,0.1887308650765397,0.1887308650765397,1634.0687988734144,1476.0748131007474,13133.9821875,28.05944521356545,4776.5734133333335,False,True,345.0,0.4866666666666666,0.5133333333333334,5239184.248079298,2689447.91401404,927.8595303348436,0.3639041095890411,16.98,16.022159090909092,2.851054794520548,0.8063611764705882,2.2989798982917,66.05102941176472,6455.910843287671,88.77608383342863,4819.453574225703,-2452.674869061968,8745.814786199864,-1473.6863429121931,3182.996305163735
2024-11-05,147.37843567188983,3537.082456125356,48.75,2.76,2.98,2.888923076923077,5.42,6.6,6.01,430.0,410.0,4.019279842318829,1.0930656683052489,10.0,7187.663437876922,0.0,783.7224884999998,5.52475138121547,15.90342541436464,78.57182320441989,430.0,410,390,370,365,365,345,370.0,345,350,340,8.51,7.45,7.69,7.87,7.96,7.93,7.99,8.09,8.17,8.19,8.22,13.8125,14.5,10.5,13.5,10.625,12.375,10.5625,15.0,23.0625,1132.5,763.0,376.0,296.5,287.0,275.0,284.0,286.5,288.5,0.0,0.0,0.0,0.0,0.0,0.0,0.0,0.0,0.0,1.887,1.887,0.962,0.381,0.324,0.204,0.261,0.075,0.001,0.001,0.001,3.043,3.243,2.925,2.434,1.954,1.536,4.334,1.019,0.529,0.368,541.6232464929859,450.18036072144287,121.97074148296592,107.62124248496993,95.06543086172344,84.30330661322644,73.54118236472945,69.95380761523046,71.74749498997996,62.779058116232456,60.98537074148297,2471.7109050218337,11.725,11.79,11.795,11.83,11.77,11.79,11.795,11.7,11.755,11.79,11.805,1395.3967935871742,1395.3967935871742,181.40158316633264,71.84407815631262,61.09575150300601,38.46769539078156,49.21602204408817,14.142535070140278,0.188567134268537,0.188567134268537,0.188567134268537,3154.4667840103066,1739.7712424849697,14040.3478125,28.837326035009763,4655.684782875001,True,False,430.0,0.4875,0.5125,5070176.215429403,2598465.3104075687,1117.3400834752545,0.452051282051282,8.51,15.78875,2.888923076923077,0.785718232044199,2.269879532511688,66.84558011049725,6403.940949376923,89.09628288422623,3207.526953907815,-3980.1364839691073,8885.487468903091,-1697.824031026169,11.112958438707436
2024-11-06,153.97619429838343,3695.428663161202,47.875,3.01,2.99,3.004355091383812,8.74,6.81,7.775,340.0,395.0,0.0,0.9126100638700584,0.0,7608.834962060052,0.0,759.7805249999999,8.454803209782193,9.106411922048148,82.43878486816966,340.0,395,415,435,415,450,440,435.0,420,400,400,18.67,12.4,10.95,10.26,9.62,9.22,9.22,9.29,9.32,9.32,9.3,14.25,14.875,12.4375,11.8125,11.8125,12.5,13.375,14.75,16.625,1383.0,678.5,454.0,338.0,305.5,281.0,270.0,239.0,368.5,1775.5,1105.0,397.0,779.0,696.0,594.5,499.0,463.5,744.0,1.605,1.624,0.66,0.183,0.066,0.044,0.021,0.01,0.006,0.001,0.001,3.177,3.386,2.955,2.481,1.934,1.431,1.202,0.655,0.324,0.155,760.72039233879,445.4668964146068,104.8560540791305,90.87524686857977,78.64204055934788,69.90403605275367,64.66123334879714,57.67082974352178,55.92322884220294,50.6804261382464,50.6804261382464,2528.9305088435585,11.905,61.85,11.955,11.975,11.91,11.985,11.86,11.885,11.88,11.855,11.84,1197.6071972960435,1211.7844787593613,125.58086685665054,34.82014944661674,12.558086685665057,8.37205779044337,3.9957548545297903,1.9027404069189475,1.1416442441513686,0.1902740406918947,0.1902740406918947,4240.982572925168,1830.0808105242236,15255.04828125,27.60166933184567,4776.80347571875,False,True,395.0,0.47875,0.52125,5282361.376174535,2753430.8673309763,1087.6051925957356,0.430065274151436,18.67,15.551704545454545,3.004355091383812,0.8243878486816965,2.4767538304618024,66.26001146350782,6849.054437060052,90.01449592758293,2598.143524421764,-5010.691437638288,9428.987432871156,-1820.152470811104,-1652.7673882165248
2024-11-07,290.86277416191,2448.095015862742,45.0625,2.76,2.77,2.775972260748959,5.66,6.21,5.9350000000000005,270.0,370.0,0.0,0.8293459564527025,0.0,4275.431998809431,0.0,446.6454140000001,14.54715642811906,20.227732742241923,65.22511082963902,270.0,370,370,390,410,260,350,360.0,320,320,330,18.23,13.01,9.77,9.52,9.44,9.71,9.87,8.91,8.93,9.21,9.47,13.875,12.5,14.4375,16.75,15.25,11.4375,12.8125,10.0625,16.4375,1110.5,638.5,386.5,343.0,319.5,269.5,208.0,167.0,117.0,0.0,0.0,0.0,0.0,0.0,0.0,0.0,0.0,0.0,1.746,1.025,1.064,0.755,0.688,0.649,0.352,0.101,0.037,0.008,0.001,2.828,1.187,2.315,1.087,1.718,1.16,0.745,0.481,0.286,0.265,383.7659567592024,339.7272404097858,117.11152926348448,93.04751640112464,78.60910868370877,70.58777106292216,59.3578983938209,56.14936334550626,51.3365607730343,49.73229324887698,46.52375820056233,1534.0690032151276,11.62,11.61,11.7,11.73,11.59,11.7,11.6,11.48,11.63,11.65,11.67,1339.166144200627,786.165691755809,208.09997608505964,147.66492663930453,134.56088679184307,126.93316210451476,68.8451048702453,19.75385111333743,7.236559318747374,1.5646614743237568,0.1955826842904696,973.4664410295104,1345.9489965420291,12479.2378125,14.611701384771292,2978.5666046125,False,True,370.0,0.450625,0.549375,3404314.015456594,1870245.0122414664,691.9906545293426,0.4510818307905687,18.23,15.31465909090909,2.775972260748959,0.6522511082963901,1.8106309836735444,80.82627849905002,3828.786584809431,89.55320973121836,2840.1865470381026,-1435.2454517713286,5606.247398609642,-1330.8153998002108,1851.586509266774
2024-11-08,149.02402682052352,3576.576643692564,49.875,1.99,2.89,2.4445225563909774,5.33,5.09,5.21,615.0,550.0,0.0,0.7186417650108672,0.0,6356.791457396615,0.0,741.1204125,10.113817504655492,18.91094972067039,70.97523277467411,615.0,550,540,525,510,460,475,455.0,440,430,405,19.77,13.45,9.11,9.75,9.63,9.73,9.87,9.53,9.33,9.71,9.45,14.0625,14.375,14.75,12.4375,13.1875,11.5625,12.25,11.8125,16.5,985.0,612.5,459.0,335.5,224.5,159.5,118.5,85.5,73.5,1374.5,963.5,812.5,570.0,472.5,367.5,287.5,193.5,158.5,1.299,1.299,0.96,0.59,0.488,0.547,0.566,0.341,0.069,0.007,0.001,2.597,3.216,3.123,2.279,1.642,1.1189,0.849,0.633,0.431,0.273,428.9714517108727,392.6179388540191,83.43131200647906,76.0151953836809,66.74504960518324,68.59907876088278,63.036991293784176,61.18296213808464,61.18296213808464,59.32893298238511,57.47490382668557,2595.611516617633,11.575,11.65,11.655,11.645,11.635,11.64,11.665,11.675,11.67,11.695,11.75,949.1984207329416,949.1984207329416,178.87896335290543,109.9360295606398,90.9301397043936,101.92374266045758,105.46405547681717,63.53929844097996,12.85692549099008,1.3043257744482688,0.1863322534926098,3041.864963582965,1418.5867787001418,10730.0015625,28.51889115248825,4816.3075228125,True,False,615.0,0.49875,0.50125,5204233.617278462,2608622.100660829,1604.3025919064098,0.6180827067669172,19.77,15.088068181818182,2.4445225563909774,0.7097523277467411,1.7350055746279105,74.46161545623836,5615.671044896615,88.34128164393927,2563.416654181008,-3793.3748032156072,7764.988808964115,-1408.1973515675,-488.837736534599
2024-11-09,166.13495734828876,3156.564189617486,45.75,3.92,3.01,3.470928961748634,7.52,6.87,7.195,760.0,660.0,2.464962894174065,0.883325586567939,5.0,7040.529839114754,0.0,659.2391325000001,8.14904148783977,13.654234620886982,78.19672389127327,760.0,660,605,560,550,565,580,590.0,585,595,580,18.23,12.93,8.72,9.12,9.24,9.37,9.75,9.54,9.31,9.76,9.71,14.0625,13.8125,11.5,14.25,11.125,16.625,18.0,14.25,16.75,1181.0,726.5,405.5,316.5,257.5,210.0,82.5,74.0,52.0,0.0,0.0,0.0,0.0,0.0,0.0,0.0,0.0,0.0,2.21,2.385,1.254,0.575,0.504,0.363,0.144,0.039,0.001,0.001,0.001,2.854,3.238,2.795,2.128,1.944,1.378,0.857,0.662,0.158,0.051,366.285602809208,404.84198205228256,90.1255364806867,81.93230589153336,73.73907530238003,67.18449083105735,68.82313694888802,63.907198595396025,60.62990635973468,57.35261412407335,52.43667577058135,2024.963185348248,11.985,11.92,11.885000000000002,11.87,11.795,11.745,11.78,11.71,11.685,11.705,11.705,1684.0148263753415,1817.3644166991803,243.66399141630905,111.72790674990246,97.93193913382756,70.53431330472104,27.98055403823644,7.578066718689037,0.1943094030433086,0.1943094030433086,0.1943094030433086,2309.011388616482,1387.2585251658213,11623.513593749996,25.58161188852152,3899.145915225,True,False,760.0,0.4575,0.5425,4426149.039012563,2401185.853664316,1824.90124878488,0.9012021857923496,18.23,14.873977272727272,3.470928961748634,0.7819672389127326,2.7141527366808167,68.72019849785408,6381.2907066147545,90.63651248465004,4061.3789426453377,-2979.1508964694167,8416.887988927641,-1376.358149812887,1741.467178675921
2024-11-10,146.28712110576376,3510.89090653833,49.54166666666666,3.12,3.3,3.244119848612279,6.68,6.46,6.57,825.0,795.0,0.0,0.7904318671776261,0.0,8200.712592887552,0.0,771.000289,9.991719984945426,19.931829130598416,70.07645088445615,825.0,795,760,425,750,710,740,720.0,640,625,595,21.05,18.62,12.11,11.97,11.56,11.22,11.41,11.14,11.9,11.21,11.02,12.5625,14.8125,10.5,12.9375,14.6875,14.8125,12.625,15.0,23.375,1061.5,835.5,390.5,312.5,131.5,120.0,80.0,58.0,54.5,0.0,0.0,0.0,0.0,0.0,0.0,0.0,0.0,0.0,1.966,3.966,0.649,0.12,0.014,0.001,0.001,0.001,0.001,0.001,0.001,3.509,2.023,3.305,2.494,2.16,1.227,0.749,0.558,0.349,0.238,1591.21784376612,1504.816874873842,100.98113239284991,89.96500885908448,84.45694709220176,78.94888532531903,75.27684414739721,67.93276179155359,66.09674120259267,60.58867943570996,60.58867943570996,2501.283071114368,11.935,11.755,11.725,11.725,11.725,11.815,11.765,11.75,11.75,11.739999999999998,11.765,1441.7274541906834,2908.388140040819,121.3625051023841,22.43990849350708,2.6179893242424925,0.1869992374458923,0.1869992374458923,0.1869992374458923,0.1869992374458923,0.1869992374458923,0.1869992374458923,2853.912728733807,3780.870398322381,10382.835000000005,29.052454979459903,4696.255448858333,True,False,825.0,0.4954166666666666,0.5045833333333334,5048847.24194658,2547564.170832212,2101.740440936575,0.8402649285113543,21.05,14.728777777777776,3.244119848612279,0.7007645088445615,2.273364052345677,74.94704318780579,7429.712303887552,90.5983744672544,4497.657992576311,-3703.054600311241,11903.441408632498,-3702.7288157449457,1565.6036812650696
2024-11-11,144.11842066195177,3458.842095886842,49.75,2.18,2.9,2.547575376884422,5.8,6.48,6.140000000000001,615.0,705.0,1.995495289114541,0.904188563099703,5.0,6383.315938608041,0.0,726.6366440000002,10.918823529411764,15.415779707856297,73.66539676273193,615.0,705,685,685,730,715,730,740.0,735,735,735,19.28,13.4,10.62,10.43,10.35,9.4,9.45,9.53,9.58,9.53,9.5,14.0625,12.625,12.5625,12.5625,14.375,12.25,14.125,13.6875,19.0,1339.5,509.0,327.5,144.0,131.5,112.0,89.5,91.0,81.5,1719.5,1251.5,562.5,316.0,351.0,259.5,214.5,224.0,203.5,2.843,2.835,1.651,1.064,1.028,0.978,0.325,0.131,0.03,0.0013,0.001,4.4042,3.791,3.076,2.487,1.678,0.631,1.007,0.469,0.257,0.186,804.1027369556426,615.7543481191857,116.37757179452608,99.75220439530808,92.36315221787784,84.97410004044762,75.73778481865983,68.34873264122962,66.50146959687206,64.6542065525145,60.95968046379939,2498.1929099123718,11.945,12.015,12.0,12.005,11.96,11.97,11.98,11.95,11.905,11.915,11.905,2080.21585546717,2074.362275852771,308.0482856950249,198.52415262235405,191.8071700148308,182.4780275043818,60.63942631791829,24.442353377376296,5.59748550626938,0.2425577052716731,0.1865828502089793,513.3146272118356,2149.5259875960637,9819.189375,29.489637622167123,4646.0896453000005,False,True,705.0,0.4975,0.5025,5021493.286256023,2523300.376343651,1778.9267653222742,0.7120854271356784,19.28,14.521111111111113,2.547575376884422,0.7366539676273193,1.8766815092115727,73.28339172917488,5656.67929460804,88.61662729859408,5126.544172913577,-1256.7717656944633,8516.021431721476,-2132.7054931134358,4596.409051219114
2024-11-12,143.44030441365624,3442.5673059277497,50.79166666666666,2.23,2.473,2.3529532403609514,4.79,5.507,5.1485,760.0,735.0,0.0,0.8243525843934393,0.0,6048.5486587366695,0.0,694.0674000000001,9.609169230769233,15.74183846153846,74.6489923076923,760.0,735,710,640,645,605,610,645.0,620,605,570,18.91,16.11,12.01,11.9,11.1,10.61,10.75,10.42,10.22,10.11,10.1,16.0,11.5,12.125,11.125,11.875,10.375,11.125,13.0,16.9375,1334.5,526.5,221.5,112.0,112.0,88.0,91.5,75.0,61.5,0.0,0.0,0.0,0.0,0.0,0.0,0.0,0.0,0.0,3.556,3.619,1.945,1.709,1.809,1.646,0.8,0.251,0.066,0.001,0.001,3.975,3.947,2.746,2.184,2.137,0.686,0.435,0.387,0.191,0.163,701.9130158586112,619.7742586836673,93.30216099099304,81.87740658393265,79.9732808494226,78.06915511491253,70.45265217687229,66.64440070785216,64.74027497334211,59.02789776981192,53.31552056628173,2569.032323427177,10.885,11.16,11.23,11.3,11.36,11.435,11.5,11.625,11.64,11.655,11.725,2572.54740567643,2618.1240329423517,358.8074239399233,315.2708933230483,333.71857578782584,303.64885337023844,147.5814597182204,46.303682986591646,12.175470426753185,0.1844768246477754,0.1844768246477754,-1357.3725491460154,1969.0900242756995,9337.08796875,29.629050338207303,4721.050739166668,True,False,760.0,0.5079166666666667,0.4920833333333333,5057979.964089602,2488947.640662425,1891.600206903443,0.7363084495488106,18.91,14.366,2.3529532403609514,0.7464899230769231,1.7564558834006436,71.85011057692309,5354.48125873667,88.52505883378366,6708.546751820677,659.9980930840075,8014.331626950361,-1965.782968213692,8062.612244904684
2024-11-13,136.76554471239731,3282.373073097536,51.833333333333336,2.56,2.966,2.769040192926045,5.34,6.364,5.852,600.0,540.0,0.0,0.7585484714812134,0.0,6993.542184441801,436.0,736.2181134,12.353682795698925,15.341182795698924,72.30513440860216,600.0,540,530,525,485,400,575,515.0,520,535,530,19.11,12.37,10.34,10.27,10.13,10.56,10.78,10.71,10.68,10.53,10.65,14.5625,12.8125,13.8125,15.4375,12.5,12.25,13.4375,12.0625,17.75,1156.5,611.5,177.0,117.5,106.0,68.5,89.5,78.5,76.0,1803.0,993.5,409.5,279.5,253.0,177.0,330.0,179.0,172.0,2.576,2.705,1.522,0.85,0.609,0.559,0.279,0.129,0.031,0.001,0.001,4.17,4.252,3.44,2.481,1.581,0.063,0.71,1.109,0.463,0.36,561.6979748923302,600.1704389260515,105.95316594886832,92.21849628882984,84.3701136259507,80.44592229451112,72.597539631632,70.63544396591222,66.71125263447266,64.74915696875287,56.900774305873725,2520.110387934111,11.71,11.675,11.635,11.545,11.51,11.445,11.5,11.425,11.4,11.385,11.385,1841.8883899935852,1934.125813250252,277.5059406212774,154.98032163474753,111.03884220654264,101.92235269861634,50.8700114542289,23.52054293044992,5.652223494914322,0.1823297901585265,0.1823297901585265,1741.8056788522763,1856.450279483185,8822.434218750002,31.075078221910907,4593.681115800001,True,False,600.0,0.5183333333333333,0.4816666666666667,4861949.3014806,2341838.913546489,1405.1033481278937,0.5575562700964631,19.11,14.226222222222225,2.769040192926045,0.7230513440860215,2.0021582333233927,75.03034274193547,6257.3240710418,89.47288664336894,4501.86909786493,-2491.6730865768704,8836.343169600392,-1842.8009851585912,2746.41412468806
2024-11-14,138.65156672983176,3327.637601515962,51.91666666666666,2.53,2.546,2.539389245585874,5.21,5.214,5.212,550.0,565.0,1.9481299491510808,0.8478059782570802,5.0,6517.50476576894,396.0,757.1363504999999,14.848940471733435,15.140138524897042,70.01092100336952,550.0,565,505,500,500,510,495,495.0,455,465,455,18.21,16.12,10.82,10.64,10.24,10.81,10.17,10.19,10.01,10.11,9.84,14.375,10.8125,10.9375,13.125,12.375,9.9375,11.4375,12.4375,20.625,980.5,412.0,168.5,149.0,111.0,100.0,78.0,70.5,61.0,0.0,0.0,0.0,0.0,0.0,0.0,0.0,0.0,0.0,2.338,2.563,0.814,0.351,0.087,0.07,0.066,0.012,0.006,0.001,0.001,3.93,4.232,2.979,2.415,1.471,1.079,0.644,0.749,0.413,0.339,516.7623458205328,524.4752166536751,169.14325737081023,139.641526434041,112.10657755972306,86.5384107478564,80.63806456050256,74.73771837314871,68.83737218579486,66.87059012334359,60.97024393598974,2565.1597877414565,11.72,11.705,11.645,11.61,11.58,11.635000000000002,11.62,11.645,11.635000000000002,11.58,11.63,1670.1225182264204,1830.8485946169017,148.2751630060984,63.93683318813334,15.847591132101426,12.750935393644829,12.02231051400798,2.185874638910542,1.092937319455271,0.1821562199092118,0.1821562199092118,1999.769970340777,1900.7213237654184,7074.3375,30.652376314515788,4664.516007925,False,True,565.0,0.5191666666666667,0.4808333333333333,4940917.729197027,2375757.9414555705,1342.3032369223974,0.5232825040128412,18.21,14.114444444444445,2.539389245585874,0.7001092100336952,1.777849798695188,78.02376216772744,5760.36841526894,88.3830334198356,3757.4470704754926,-2760.0576952934475,8415.074715081688,-1897.569949312748,1754.525725682045
2024-11-15,145.22260570859586,3485.3425370063005,50.208333333333336,2.59,2.74,2.66946265560166,5.39,5.24,5.315,455.0,460.0,0.0,0.7887981179907944,0.0,6830.765461083195,302.0,712.12909603,11.486789751318764,17.023884702336098,71.48932554634514,455.0,460,460,520,485,400,395,460.0,435,440,380,16.23,13.01,10.11,10.37,10.41,10.57,10.27,10.74,10.91,10.85,10.81,14.875,13.5,12.5,11.4375,17.3125,15.9375,12.875,15.1875,24.5625,822.5,373.0,197.5,135.0,120.0,112.0,79.5,76.5,54.0,1996.5,737.5,443.5,305.5,274.5,262.0,206.0,170.0,148.0,3.688,3.216,1.603,1.093,0.783,0.539,0.211,0.077,0.017,0.001,0.001,3.302,3.465,2.631,1.892,1.231,1.063,0.619,0.391,0.288,0.28,499.2395351461131,411.1384407085637,91.73526458309829,84.24667155590659,76.75807852871489,73.01378201511905,71.14163375832112,69.26948550152319,61.7808924743315,61.7808924743315,56.164447703937725,2554.576353480777,11.43,11.525,11.55,11.56,11.545,11.55,11.57,11.515,11.49,11.485,11.51,2685.1702583775245,2341.5150626198806,297.614864605664,202.927665011847,145.3727005528602,100.07137368836736,39.17450806724585,14.295910526909624,3.156239986460567,0.1856611756741509,0.1856611756741509,278.7376715381929,1556.2691244499606,7307.606718749999,29.26541621576508,4724.817476729167,False,True,460.0,0.5020833333333333,0.4979166666666667,5087952.903198229,2533376.5497174514,1165.3532128700278,0.4561825726141079,16.23,14.191222222222224,2.66946265560166,0.7148932554634513,1.9083808482011808,74.9984151281085,6118.636365053195,89.57468090381376,5829.669905788108,-1001.0955552950873,8376.805797806262,-1546.0403367230674,5540.703446523021
2024-11-16,136.2134358160857,3269.122459586057,51.708333333333336,2.6,2.67,2.63920265914585,5.14,5.13,5.135,405.0,415.0,0.0,0.7384542101751527,0.0,6614.975269401471,350.0,714.3323932500002,5.868176943699733,14.77188816545385,79.35993489084642,405.0,415,430,440,415,440,475,410.0,425,430,395,19.21,13.11,10.91,10.85,10.63,10.71,10.79,10.51,10.48,10.44,10.39,12.5625,10.9375,12.625,12.5625,13.875,11.9375,11.5,14.0625,21.5625,831.0,417.0,178.5,153.0,98.0,92.0,89.5,69.5,62.5,0.0,0.0,0.0,0.0,0.0,0.0,0.0,0.0,0.0,2.625,2.645,1.52,0.807,0.737,0.322,0.108,0.044,0.013,0.001,0.001,4.679,4.693,3.691,2.162,1.414,1.193,0.89,0.597,0.486,0.457,590.3574125346087,598.0243919181751,107.529385854518,95.7989073976615,87.97858842642383,82.11334919799556,76.24810996956731,72.33795048394848,66.47271125552022,60.607472027091966,56.69731254147312,2502.438218551757,11.385000000000002,11.415,11.395,11.42,11.36,11.39,11.36,11.375,11.395,11.335,11.295000000000002,1879.5992265977163,1893.9199826098893,277.5362515159142,147.34983879825182,134.56856405738736,58.79386380797656,19.719681028762327,8.033944122829096,2.373665309017688,0.1825896391552067,0.1825896391552067,1468.986511336694,1894.165591606984,6372.00375,31.201033690526067,4564.103593889585,False,True,415.0,0.5170833333333333,0.4829166666666666,4839525.96657874,2337087.748026983,969.891415431198,0.3875785656728444,19.21,14.257,2.63920265914585,0.7935993489084642,2.094469511935634,66.56765128303331,5900.642876151471,89.20128399339225,4422.260197126056,-2192.715072275416,8499.744693319735,-1884.769423918264,2943.87751810064
2024-11-17,147.7413048913043,3545.7913173913034,49.833333333333336,2.62,2.46,2.542013377926421,5.38,4.76,5.07,505.0,525.0,1.9418223046952996,0.8125005804749091,5.0,6545.432534634781,342.0,741.5714591999999,9.67181818181818,12.728249158249158,77.59993265993266,505.0,525,490,455,470,475,420,430.0,455,445,405,,0.0,0.0,0.0,0.0,0.0,0.0,0.0,0.0,0.0,0.0,14.0,11.25,13.375,15.1875,13.1875,15.875,16.5,21.6875,25.875,980.0,421.5,254.0,176.0,154.0,87.5,70.0,61.5,61.0,0.0,0.0,0.0,0.0,0.0,0.0,0.0,0.0,0.0,1.519,1.68,0.987,0.841,0.714,0.708,0.219,0.074,0.014,0.001,0.001,2.077,2.557,1.61,1.557,1.027,0.893,0.432,0.258,0.251,0.173,384.87811459926246,384.87811459926246,77.77442655392643,75.92265449311866,72.21911037150312,66.6637941890798,61.10847800665648,62.96025006746426,59.25670594584871,57.40493388504093,49.99784564180985,2572.861473819241,11.115,11.079999999999998,11.045,11.04,11.04,11.09,11.095,11.01,11.12,11.14,11.155,1110.4536295763244,1228.1514797157504,183.9924435549159,156.7757295133579,133.10091661419446,131.9824215165962,40.82507106233696,13.7947728703787,2.60982189439597,0.1864158495997121,0.1864158495997121,2797.205063522607,1353.0644283529732,8164.90078125,28.766498327104895,4770.86221755,False,True,525.0,0.4983333333333333,0.5016666666666667,5162932.723383092,2590071.2495638514,1359.787406021022,0.5285117056856188,19.21,14.338555555555557,2.542013377926421,0.7759993265993266,1.9726006694773823,70.04492845117846,5803.861075434781,88.67039794122059,3002.0591180174506,-3543.373416617331,7893.90006909303,-1348.4675344582483,200.25716060011973
2024-11-18,136.65249796407855,3279.6599511378854,51.875,2.05,2.19,2.124174698795181,5.11,4.63,4.87,375.0,400.0,0.0,0.7662374427247229,0.0,5366.821902280121,354.0,656.9015700000001,10.777274450341167,16.291402577710386,72.93132297194845,375.0,400,405,410,390,405,420,430.0,445,445,415,,0.0,0.0,0.0,0.0,0.0,0.0,0.0,0.0,0.0,0.0,13.25,11.6875,12.625,9.875,12.1875,13.6875,13.5,18.5625,24.0625,734.5,590.0,381.0,211.5,162.5,143.5,131.0,91.5,66.0,1037.0,860.5,693.0,516.0,411.0,355.5,334.0,273.0,193.5,1.943,2.124,0.719,0.321,0.238,0.21,0.109,0.036,0.022,0.001,0.001,4.028,4.232,2.957,1.992,1.792,1.08,0.624,0.553,0.362,0.317,600.8869027157099,500.7390855964248,108.04408731522862,90.36414575455484,90.36414575455484,84.47083190099691,84.47083190099691,82.50639394981094,76.61308009625301,68.75532829150912,49.11094877964937,2521.5790127987343,11.64,11.65,11.605,11.65,11.565,11.575,11.489999999999998,11.44,11.4,11.355,11.275,1388.6204881402543,1517.977311790993,131.03274492952903,58.50001546923342,43.373843245101405,38.27103815744242,19.864491234101067,6.5607493984187,4.0093468545892055,0.1822430388449639,0.1822430388449639,1492.0892813749765,1836.3257820556887,8294.16984375,31.100785300808663,4593.573719062501,False,True,400.0,0.51875,0.4812499999999999,4860875.20539515,2339296.1925964155,935.7184770385662,0.3710843373493975,18.48,14.401,2.124174698795181,0.7293132297194844,1.5491887100667263,73.65371967399545,4709.920332280121,87.75995212882111,3208.5745152973536,-2158.247386982768,7193.891148728019,-1827.069246447898,1707.228698314586
2024-11-19,145.51604957949226,3286.2374530035327,49.21739130434783,2.67,2.626,2.652643109540636,5.35,4.574,4.962,280.0,285.0,0.0,0.7277966778309998,0.0,6216.934931338515,258.0,656.229168,7.795496715927751,13.164486863711,79.04001642036125,280.0,285,280,255,280,265,260,280.0,290,280,285,18.48,13.77,10.11,10.17,9.99,9.37,9.41,9.41,9.41,9.4,9.32,14.5625,11.25,12.5625,13.625,16.1875,17.125,17.3125,13.625,17.875,835.5,288.0,184.0,127.0,90.0,100.5,86.0,85.0,84.0,0.0,0.0,0.0,0.0,0.0,0.0,0.0,0.0,0.0,1.671,1.973,0.57,0.262,0.128,0.066,0.009,0.001,0.001,0.001,0.001,2.962,3.653,2.524,1.539,0.874,0.694,0.321,0.296,0.096,0.076,513.4888930371477,484.9617323128617,92.7489313048348,80.01868583162218,74.56286634310248,69.10704685458279,63.65122736606309,63.65122736606309,60.01401437371664,60.01401437371664,58.1954078775434,2339.5732982243185,11.34,11.37,11.325,11.32,11.375,11.335,11.375,11.37,11.36,11.41,11.375,1229.6214299047974,1451.8510360276275,106.95719619189845,49.162781407504205,24.018458092215795,12.38451745379877,1.688797834608923,0.1876442038454359,0.1876442038454359,0.1876442038454359,0.1876442038454359,2674.537671569356,1620.4140470412544,6827.69671875,29.20640034059141,4366.980935373912,False,True,285.0,0.4921739130434783,0.5078260869565216,4753549.987558244,2413976.689333925,687.9833564601686,0.2940636042402825,18.48,14.57988888888889,2.652643109540636,0.7904001642036125,2.0966495493545,67.97217518472905,5560.705763338515,89.44449032766838,2876.434793727833,-3340.5001376106816,7827.615680338444,-1610.6807489999292,192.16382411715145
2024-11-20,147.95510308641974,3550.9224740740738,49.333333333333336,2.3,2.426,2.364027027027027,5.02,4.774,4.897,295.0,325.0,0.0,0.6902510403750438,0.0,6007.2222227,196.0,693.7195083,5.650932622763609,12.065439665017127,82.28362771221926,295.0,325,320,310,300,280,285,310.0,290,280,270,20.99,16.48,11.3,10.55,10.34,10.07,10.03,10.0,9.94,9.92,9.79,13.725,13.625,13.375,12.625,12.5,13.375,16.25,21.6875,24.0625,1000.0,706.5,248.0,168.0,120.0,100.0,86.5,82.0,84.0,1586.0,1226.5,579.5,360.5,282.0,249.0,205.0,193.0,196.5,1.306,1.508,0.597,0.35,0.215,0.119,0.109,0.065,0.016,0.001,0.001,2.257,2.827,2.353,1.938,1.252,0.751,0.422,0.24,0.135,0.11,457.9942693409743,415.0573065902579,78.4672994269341,72.99283667621778,71.16801575931233,67.51837392550144,65.69355300859598,63.86873209169055,60.219090257879664,56.56944842406877,54.74462750716332,2539.9931467159795,11.07,11.175,11.195,11.19,11.18,11.145,11.145,11.165,11.125,11.14,11.22,959.8538681948424,1108.3151862464183,111.88618194842404,65.5949140401146,40.29401862464183,22.302270773638966,20.428130372492834,12.181912607449856,2.9986246418338105,0.1874140401146131,0.1874140401146131,2966.964382716452,1464.2935530085963,9392.1121875,28.72493013990601,4729.828735466666,False,True,325.0,0.4933333333333333,0.5066666666666666,5148634.756856715,2608641.6101407357,847.808523295739,0.3337837837837837,20.99,14.812777777777775,2.364027027027027,0.8228362771221926,1.945207197935164,64.60456556909021,5313.5027144000005,88.45190867621672,2344.2299355300856,-3662.9922871699146,7469.207379555133,-1461.985156855133,-625.0428433398289
2024-11-21,150.3603992213161,3608.649581311586,49.958333333333336,2.02,2.45,2.2425125104253545,5.35,4.947,5.1485,295.0,340.0,0.0,0.6552627998864287,0.0,5898.116023637615,222.5,639.1233882,10.189204126750184,16.740000000000002,73.07079587324982,295.0,340,330,315,290,300,300,290.0,300,290,285,17.95,9.39,6.36,6.08,5.96,5.85,5.68,5.61,5.55,5.73,6.28,12.3125,8.75,11.4375,11.9375,11.25,14.375,22.8125,15.625,20.8125,862.5,400.5,266.5,201.0,120.5,92.5,87.0,74.0,74.5,0.0,0.0,0.0,0.0,0.0,0.0,0.0,0.0,0.0,1.707,1.706,1.12,0.596,0.373,0.187,0.038,0.004,0.004,0.001,0.001,2.777,2.845,2.327,1.729,1.473,1.051,0.636,0.45,0.256,0.296,444.59396177139394,400.86340815453553,100.36162055069008,94.78597496454064,92.92742643582416,81.77613526352525,78.05903820609228,72.48339261994283,65.0491985050769,57.61500439021097,48.32226174662856,2621.3263300301537,11.565,11.56,11.54,11.505,11.515,11.475,11.425,11.42,11.4,11.435,11.405,1246.2095368890289,1245.4794785780218,208.50465362361265,110.95426210685098,69.43949625143526,34.81283056037103,7.074265033658285,0.7446594772271878,0.7446594772271878,0.1861648693067969,0.1861648693067969,2317.038619066627,1536.837422608461,6871.795781249999,28.265421094981317,4867.617203991667,False,True,340.0,0.4995833333333334,0.5004166666666666,5247025.181044511,2625698.851014357,892.7376093448814,0.3405671392827356,17.95,15.065444444444443,2.2425125104253545,0.7307079587324982,1.6386217389250008,73.19900515843774,5258.992635437616,89.16394005071088,2924.3361717360467,-2973.7798519015687,7417.335601611134,-1519.2195779735184,589.679708034478
2024-11-22,142.90798309437864,3429.7915942650875,51.625,1.53,2.42,1.9759370460048429,5.13,5.0,5.065,355.0,415.0,0.0,0.623728306268591,0.0,5183.545502159079,178.0,695.1838677499999,11.066004423147806,17.582499078510875,74.66929966826392,355.0,415,425,350,345,315,330,320.0,340,345,310,20.64,13.0,10.89,10.65,10.54,9.34,9.3,9.32,9.37,9.31,7.37,13.875,11.375,11.1875,12.1875,16.125,13.5625,13.625,14.625,27.75,604.5,264.0,189.5,126.5,113.0,108.0,62.5,105.0,154.0,1042.5,547.0,423.5,281.5,254.5,240.5,243.0,214.0,146.0,0.795,1.132,1.382,1.139,1.143,0.705,0.443,0.148,0.031,0.001,0.001,0.58,0.632,2.016,1.438,1.285,0.813,0.593,0.513,0.505,0.486,451.27169215995616,504.812401399273,99.4709890939022,87.76851978873724,76.06605048357227,70.21481583098978,72.16522738185061,72.16522738185061,64.3635811784073,60.462758076685645,54.61152342410317,2622.091289156032,11.75,11.77,11.635,11.645,11.57,11.585,11.655,11.645,11.645,11.62,11.6,569.7890801838262,811.3223129158379,252.57782358186432,208.1665275396118,208.897577680225,128.8475872830784,80.9638030729131,27.0488552026888,5.665638589752384,0.1827625351533027,0.1827625351533027,2192.5883935035467,1613.3727861993282,6374.936250000001,29.739416287144955,4780.700758456249,False,True,415.0,0.51625,0.48375,5079111.455992313,2457020.1668362813,1019.6633692370568,0.3888740920096851,20.64,15.359222222222222,1.9759370460048429,0.7227147439968149,1.4280388363572123,74.02448241391761,4488.361634409079,86.58864154929404,2293.644731120104,-2889.9007710389747,6794.789778572979,-1611.2442764139005,98.92782783112932
2024-11-23,143.3574105919503,3440.5778542068074,50.458333333333336,2.4,2.84,2.627854665565648,6.01,5.18,5.595,345.0,310.0,1.9650820637920663,0.6835469233729122,5.0,6686.373851722543,246.0,699.716325,9.0693984962406,17.01917293233083,73.91142857142857,345.0,310,405,380,375,360,410,350.0,370,350,325,21.33,15.82,11.87,11.06,10.94,10.57,10.49,10.46,10.43,10.38,8.11,13.214285714285714,10.714285714285714,10.5,10.071428571428571,13.285714285714286,13.285714285714286,19.142857142857142,14.357142857142858,19.0,715.5,346.5,195.0,170.0,144.0,118.0,115.0,111.0,92.0,0.0,0.0,0.0,0.0,0.0,0.0,0.0,0.0,0.0,1.796,1.671,0.497,0.17,0.016,0.05,0.009,0.001,0.001,0.001,0.001,4.903,4.965,2.153,1.299,0.944,0.867,0.543,0.481,0.33,0.245,525.0688711464953,539.8595435731571,90.51891525117048,84.86148304797233,81.08986157917356,73.54661864157602,69.77499717277725,66.00337570397848,62.23175423517971,60.34594350078032,54.68851129758216,2536.817711935776,11.615,11.565,11.48,11.345,11.385,11.435,11.43,11.39,11.4,11.375,11.385,1304.0731911428763,1213.3108587971865,92.02211351864835,31.476376857485352,2.9624825277633278,9.257757899260396,1.6663964218668714,0.1851551579852079,0.1851551579852079,0.1851551579852079,0.1851551579852079,3313.2535914206333,1707.9898751498429,6617.477678571428,29.646182798998204,4687.357254125,True,False,345.0,0.5045833333333334,0.4954166666666666,5027549.552969332,2490731.841033556,859.3024851565768,0.3387324525185796,21.33,15.628555555555554,2.627854665565648,0.7391142857142857,1.9422849241005071,71.97373120300752,5986.657526722543,89.53518991733105,2655.509797797028,-4030.864053925515,8376.469589367505,-1690.0957376449624,-675.6379311284867
2024-11-24,144.5773439738081,3469.856255371394,50.27777777777778,2.49,2.646,2.575417127071823,5.53,5.234,5.382,340.0,350.0,0.0,0.6542748475665846,0.0,6574.112775248619,292.0,735.1603200000001,9.20469349379466,16.793836028582174,74.00147047762317,340.0,350,345,340,345,335,320,320.0,345,340,335,,0.0,0.0,0.0,0.0,0.0,0.0,0.0,0.0,0.0,0.0,11.8125,10.75,12.375,13.5,16.625,11.375,10.625,16.8125,20.875,749.5,453.5,267.0,144.0,119.0,118.0,150.0,117.0,110.0,0.0,0.0,0.0,0.0,0.0,0.0,0.0,0.0,0.0,1.925,1.895,1.253,0.562,0.325,0.214,0.141,0.062,0.011,0.001,0.001,3.851,3.854,3.685,2.356,2.121,1.254,1.22,1.101,0.898,0.852,426.6837272316725,434.0403432184254,97.54872798434442,88.16904260123438,82.54123137136835,76.91342014150233,75.03748306488033,69.4096718350143,65.65779768177028,61.90592352852627,56.27811229866024,2545.2884703974364,11.485,11.46,11.375,11.365,11.38,11.38,11.33,11.37,11.335,11.37,11.385,1400.50052687039,1378.674544633449,232.4576238145416,104.26271714586782,60.2942759295499,39.701461688995934,26.15843971097395,11.50229263886798,2.040729339153996,0.1855208490139996,0.1855208490139996,2566.1727870557206,1534.1854809573986,7179.373593750001,29.396030409646603,4710.329866666668,False,True,350.0,0.5027777777777778,0.4972222222222222,5062452.206315343,2517163.7359179067,881.0073075712673,0.3461325966850829,21.33,15.738555555555552,2.575417127071823,0.7400147047762317,1.9058465449657056,72.00201438510717,5838.952455248619,88.81734547104423,3255.9636534698184,-3318.1491217788007,8091.482241482938,-1517.369466234319,672.9748516910178
2024-11-25,142.12599750254748,3110.1905786807474,50.41666666666666,2.81,2.97,2.895409090909091,6.2,5.63,5.915,265.0,265.0,0.0,0.629994679089171,0.0,6651.646033506819,156.0,666.2192765000001,10.60920201595968,14.724901301973963,74.66589668206636,265.0,265,305,335,315,305,320,320.0,260,280,285,,0.0,0.0,0.0,0.0,0.0,0.0,0.0,0.0,0.0,0.0,14.0,10.75,12.0625,13.0625,9.4375,12.4375,15.25,20.375,22.125,715.0,360.5,174.0,161.5,125.0,117.5,110.0,99.5,108.5,1259.0,788.5,551.5,336.5,311.5,299.5,261.5,231.0,235.0,2.101,2.121,1.421,1.069,0.762,0.325,0.121,0.063,0.011,0.001,0.001,4.235,4.211,3.685,2.562,2.124,1.685,1.235,0.865,0.562,0.485,620.456703594845,605.6839249378248,137.49763735021477,116.77881528374404,103.5941103323536,90.40940538096312,79.10822970834273,77.22470042957266,69.69058331449241,64.03999547818222,58.38940764187202,2293.0161086202297,11.405,11.385,11.295,11.315,11.31,11.41,11.3,11.475,11.364999999999998,11.395,11.415,1526.2294822518652,1540.7580827492652,263.225551661768,198.02119262943697,141.15261813248924,60.20288831110105,22.41399841736377,11.670098349536511,2.0376362197603437,0.1852396563418493,0.1852396563418493,2208.162986964864,2022.8735134524077,6844.2796875,29.903044303515426,4233.746925229168,False,True,265.0,0.5041666666666667,0.4958333333333333,4548131.124535993,2255115.015915763,597.6054792176773,0.2606198347107438,7.95,15.809,2.895409090909091,0.7466589668206636,2.1618831603413384,72.46456583368334,5985.426757006819,89.98414417808756,3766.08202803527,-2885.5640054715486,8663.337804952542,-2011.6917714457231,1546.7372990637214
