Repository: epaki/jupyter

File: leachit/shanta/site_leaching_data_for_kinetic.csv (part 8 of 16)
lved_Gold_Profile_Au_Grams_Per_Day_Per_Tank_Cil_Tank_04,Undissolved_Gold_Profile_Au_Grams_Per_Day_Per_Tank_Cil_Tank_05,Undissolved_Gold_Profile_Au_Grams_Per_Day_Per_Tank_Cil_Tank_06,Undissolved_Gold_Profile_Au_Grams_Per_Day_Per_Tank_Cil_Tank_07,Undissolved_Gold_Profile_Au_Grams_Per_Day_Per_Tank_Cil_Tank_08,Undissolved_Gold_Profile_Au_Grams_Per_Day_Per_Tank_Cil_Tank_09,Leach_Feed_Dry_t,Ph_Leach_Tank_01,Ph_Leach_Tank_02,Ph_Cil_Tank_01,Ph_Cil_Tank_02,Ph_Cil_Tank_03,Ph_Cil_Tank_04,Ph_Cil_Tank_05,Ph_Cil_Tank_06,Ph_Cil_Tank_07,Ph_Cil_Tank_08,Ph_Cil_Tank_09,Dissolved_Au_Metal_Profile_G_Leach_Tank_01,Dissolved_Au_Metal_Profile_G_Leach_Tank_02,Dissolved_Au_Metal_Profile_G_Cil_Tank_01,Dissolved_Au_Metal_Profile_G_Cil_Tank_02,Dissolved_Au_Metal_Profile_G_Cil_Tank_03,Dissolved_Au_Metal_Profile_G_Cil_Tank_04,Dissolved_Au_Metal_Profile_G_Cil_Tank_05,Dissolved_Au_Metal_Profile_G_Cil_Tank_06,Dissolved_Au_Metal_Profile_G_Cil_Tank_07,Dissolved_Au_Metal_Profile_G_Cil_Tank_08,Dissolved_Au_Metal_Profile_G_Cil_Tank_09,Au_on_Carbon_g,Undissolved_Au_g,Total_Au_Grams,Residence_Time,Tonnes_Processed,Leach_Cn_Adds_To_Tank_1,Leach_Cn_Adds_To_Tank_2,CN_Concentration_PL_01,Solids_Fraction,Liquid_Fraction,Slurry_Mass_Kg,Solution_Mass_Kg,NaCN_Used_Kg,CN_Kg_T,Dissolved_Oxygen_Profile_Ppm_Leach_Tank_01_Imputed,Dissolved_Oxygen_PL_01,Leach_Feed_Grade_Au_Gt,Fines_Fraction,Grade_x_Fines,Particle_Size,Au_Recovery_g,Au_Recovery_pct,Total_Au_in_Solution_g,Au_Residual_g,Au_Accounted_g,Au_Unaccounted_g,Au_Inventory_g
2024-11-26,146.1417581479169,3507.4021955500057,50.04166666666666,3.96,3.066,3.513998334721066,5.28,5.554,5.417,235.0,225.0,0.0,0.6049526594722898,0.0,9004.865658406663,180.0,717.5195160000002,13.502042200452149,14.951363978899773,71.54659382064808,235.0,225,210,230,230,205,250,225.0,215,220,210,7.95,7.44,8.24,8.24,8.2,8.08,8.2,8.3,8.19,8.12,8.23,15.0,15.8125,13.8125,19.0,17.25,12.5,11.9375,12.0,18.3125,814.5,428.0,215.0,199.0,187.0,141.0,138.0,126.0,98.5,0.0,0.0,0.0,0.0,0.0,0.0,0.0,0.0,0.0,1.884,2.251,1.059,1.005,0.586,0.501,0.293,0.278,0.059,0.001,0.001,2.802,3.375,2.328,2.225,0.926,0.487,0.116,0.097,0.001,0.001,825.5978640470447,0.0,117.37371403465288,104.3321902530248,95.01681612329044,33.53534686704368,81.97529234166232,80.11221751571546,72.65991821192797,65.20761890814049,59.61839443029988,2561.841668264361,11.525,11.525,11.57,11.56,11.475,11.545,11.455,11.47,11.435,11.325,11.415,1374.191289457675,1641.881418561161,196.9710651600838,186.92721481197756,108.99437599981977,93.18461156298584,54.49718799990988,51.70722956988037,10.973836491449427,0.1859972286686343,0.1859972286686343,4565.2914649137,1535.4293727328024,9100.272656249996,29.081352611745483,4738.938791462501,True,False,235.0,0.5004166666666666,0.4995833333333334,5119417.155565751,2557575.4873013897,601.0302395158266,0.2346086594504579,7.95,15.898888888888887,3.513998334721066,0.7154659382064807,2.514146115407218,76.22215523737752,8287.346142406663,92.0318687338756,3719.70022407228,-5285.165434334383,10537.940577718784,-1533.074919312121,-847.9456942621019
2024-11-27,139.81279092801097,3355.506982272263,49.958333333333336,3.01,2.393,2.709513344453711,6.12,4.807,5.4635,365.0,290.0,0.0,0.5828421079646035,0.0,6626.484190530398,150.0,679.8868914,11.90274325908558,15.513950762016412,72.58330597889801,365.0,290,265,255,230,235,245,215.0,205,195,195,,0.0,0.0,0.0,0.0,0.0,0.0,0.0,0.0,0.0,0.0,14.3125,13.5,10.0,12.3125,12.875,14.0,17.75,18.75,15.4375,937.5,596.5,321.5,252.5,156.0,190.5,109.5,97.0,88.5,1162.5,938.5,601.5,549.5,363.0,440.0,265.5,217.5,190.5,1.55,1.75,1.783,1.131,0.949,0.783,0.252,0.088,0.026,0.001,0.001,3.47,3.95,2.531,1.273,0.882,0.066,0.453,0.176,0.119,0.07,510.1897921966816,517.4782177994913,113.37146025170546,102.22016907940656,89.21032937839118,81.77613526352525,76.2004896773758,68.76629556250987,61.332101447643936,59.47355291892745,52.03935880406153,2438.4033678867418,11.455,11.56,11.52,11.58,11.66,11.55,11.489999999999998,11.545,11.54,11.56,11.445,1131.5903820609226,1277.602044262332,331.931961974019,210.55246718598733,176.6704609721503,145.76709266722202,46.913547065312834,16.38250849899813,4.840286601976721,0.1861648693067969,0.1861648693067969,2586.38724714995,1732.0579023797195,9587.673281249998,30.397791016047364,4526.159480712499,True,False,365.0,0.4995833333333334,0.5004166666666666,4880874.130882552,2442470.7629958102,891.5018284934708,0.3656088407005838,7.95,15.987111111111112,2.709513344453711,0.7258330597889802,1.96665436134391,74.57464830011722,5946.597299130399,89.73985492379813,3342.6230810275347,-3283.861109502864,8340.955121957204,-1714.4709314268057,738.648862924671
2024-11-28,130.2434557401255,3125.8429377630123,50.16666666666666,2.35,2.42,2.392450166112957,5.71,5.2,5.455,370.0,395.0,2.1813729596309885,0.6357864682911545,5.0,5483.817326033222,0.0,602.8313472,11.605284653465349,15.687446369636962,72.7072689768977,370.0,395,390,390,380,360,335,330.0,335,320,285,,0.0,0.0,0.0,0.0,0.0,0.0,0.0,0.0,0.0,0.0,12.6875,11.25,16.875,15.625,11.9375,12.5625,16.0,14.9375,19.6875,991.0,487.0,351.0,246.5,171.5,125.5,101.0,102.0,99.5,0.0,0.0,0.0,0.0,0.0,0.0,0.0,0.0,0.0,1.619,1.507,0.747,0.458,0.128,0.071,0.038,0.014,0.008,0.001,0.001,2.653,2.611,1.981,1.993,1.539,1.142,0.761,0.511,0.383,0.3,447.3039790670396,476.635387530452,134.63116484706305,130.89141026797796,129.0215329784354,93.49386447712712,89.75410989804203,84.14447802941442,63.57582784444645,54.226441396733726,52.35656410719119,2284.996620381807,11.765,11.59,11.515,11.51,11.43,11.48,11.425,11.43,11.44,11.43,11.475,1179.3004601642156,1097.7182170892358,138.75172832265633,85.07134079220428,23.7753965532798,13.187915275647388,7.0583208517549405,2.600433998014978,1.4859622845799876,0.1857452855724984,0.1857452855724984,2316.465166936849,1756.034760443923,9320.034843750002,32.63119805788949,4233.9542592,False,True,395.0,0.5016666666666666,0.4983333333333334,4554810.538967058,2269813.918585251,896.5764978411742,0.3923754152823921,7.79,16.157045454545457,2.392450166112957,0.727072689768977,1.7394851774139837,74.31125979785479,4880.985978833222,89.0070855508226,2549.3212659027345,-2934.496060130488,7224.652540483507,-1740.835214450285,217.65655297224657
2024-11-29,140.18451662684188,3364.428399044205,50.375,2.44,2.38,2.4183734491315136,5.29,4.9,5.095000000000001,500.0,440.0,0.0,0.6137732233191421,0.0,6002.620554354839,0.0,657.75385,9.37966153846154,16.198276923076925,74.42206153846153,500.0,440,430,450,415,405,420,390.0,380,380,355,7.79,8.13,8.05,8.05,8.0,8.15,8.08,8.02,7.93,7.23,7.82,10.125,9.0,10.125,11.8125,11.25,11.4375,13.6875,18.5625,31.75,751.5,315.0,276.5,167.0,130.5,107.0,100.5,77.0,67.0,1568.0,613.0,585.5,412.5,332.0,249.0,232.0,189.0,162.0,0.849,0.916,0.699,0.3,0.188,0.054,0.024,0.005,0.001,0.001,0.001,1.729,1.914,2.17,1.607,1.42,1.189,0.938,0.751,0.666,0.418,398.3822632042852,398.3822632042852,103.46872669333516,88.41873008339549,82.77498135466811,82.77498135466811,80.89373177842566,80.89373177842566,79.01248220218321,62.08123601600109,54.55623771103126,2473.495936762041,11.575,11.465,11.39,11.555,11.57,11.555,11.615,11.63,11.595,11.57,11.53,617.0202047596449,665.7132008949761,129.54153874838974,55.59722693063937,34.84092887653401,10.007500847515086,4.44777815445115,0.9266204488439896,0.1853240897687979,0.1853240897687979,0.1853240897687979,3807.70950482776,1511.6393653807045,5824.27171875,30.317185537066862,4576.04317625,True,False,500.0,0.50375,0.4962499999999999,4910165.631289411,2436669.6945273704,1218.334847263685,0.4925558312655088,7.79,16.09860465116279,2.4183734491315136,0.7442206153846154,1.79980337654247,71.8485,5344.866704354839,89.04222174225545,1518.6509719303006,-4483.969582424539,7495.753692138765,-1493.1331377839251,-2307.5647604942387
2024-11-30,170.24531887841795,3345.320515960913,51.16666666666666,3.25,2.426,2.838954397394137,5.53,4.894,5.212,375.0,440.0,0.0,0.5928886140922028,0.0,7168.963982915961,310.0,643.9292640000001,8.56330071509221,13.5623296951449,77.87436958976288,375.0,440,405,420,400,405,405,395.0,385,390,385,,0.0,0.0,0.0,0.0,0.0,0.0,0.0,0.0,0.0,0.0,11.375,10.6875,9.25,12.5,10.9375,12.75,16.25,21.375,21.3125,683.0,429.0,280.0,182.0,118.0,88.0,79.5,65.0,64.5,0.0,0.0,0.0,0.0,0.0,0.0,0.0,0.0,0.0,1.684,1.57,0.605,0.425,0.147,0.015,0.001,0.001,0.001,0.001,0.001,3.341,3.399,2.225,2.499,1.664,1.141,0.953,0.692,0.543,0.37,437.81258537473815,460.4580639286039,86.61895546853657,80.84435843730078,78.9194927602222,71.22003005190784,67.37029869775066,63.52056734359349,57.745970312357706,55.82110463527911,51.97137328112194,2524.363876002428,11.6,11.585,11.565,11.57,11.54,11.66,11.535,11.625,11.565,11.525,11.59,1213.1977051270378,1131.069119388034,111.14375056916492,78.07618841635552,27.00517575812768,2.755630179400783,0.1837086786267188,0.1837086786267188,0.1837086786267188,0.1837086786267188,0.1837086786267188,3958.675025188129,1512.3028002914125,6040.33640625,24.96397567932644,4621.560292800001,False,True,440.0,0.5116666666666666,0.4883333333333334,4933610.181112238,2409246.30510981,1060.0683742483163,0.4199348534201955,7.79,16.163023255813954,2.838954397394137,0.7787436958976289,2.2108178399115364,69.18058195333083,6525.034718915961,91.01781979189016,2564.166112831254,-4604.797870084707,8679.073202310796,-1510.1092193948343,-1396.702493253453
2024-12-01,132.26658458852236,2869.0826640326973,50.04545454545455,2.98,2.626,2.803998183469573,6.34,5.134,5.737,455.0,455.0,0.0,0.0,0.0,5878.3968473640325,134.0,582.8086242,5.697199265381084,13.519274563820018,80.7835261707989,455.0,455,455,420,420,435,375,380.0,375,380,380,,0.0,0.0,0.0,0.0,0.0,0.0,0.0,0.0,0.0,0.0,13.125,12.8125,12.9375,12.1875,13.25,14.4375,12.5625,16.6875,19.125,611.0,311.0,246.5,141.0,99.0,92.0,91.5,83.0,77.5,0.0,0.0,0.0,0.0,0.0,0.0,0.0,0.0,0.0,2.752,2.598,0.839,0.835,0.534,0.328,0.17,0.048,0.008,0.001,0.001,3.672,3.256,1.633,1.63,1.434,0.952,0.548,0.402,0.296,0.225,548.0237445616106,467.6469286925744,83.8476329179264,80.12107145490745,76.3945099918885,72.66794852886956,70.80466779736008,68.9413870658506,65.21482560283165,65.21482560283165,55.89842194528427,2095.6875993510307,11.25,11.525,11.48,11.54,11.525,11.61,11.555,11.61,11.510000000000002,11.595,11.6,2007.2289654155295,1894.9058329031784,156.0452765282796,155.30131811813283,99.31844775459037,61.00458963203304,31.618232431236635,8.927500921760933,1.4879168202934887,0.1859896025366861,0.1859896025366861,877.493009350304,1654.7759641619357,6009.919687500001,32.13207639118853,3876.78274335,False,True,455.0,0.5004545454545455,0.4995454545454545,4187568.3184125954,2091880.719061565,951.805727173012,0.4541734786557674,8.34,16.191627906976745,2.803998183469573,0.8078352617079889,2.265168606371868,65.57104568411387,5295.588223164033,90.08558558850378,4416.21005973011,-1462.186787633923,7531.287657442348,-1652.8908100783156,3536.831896296186
2024-12-02,141.07252109053496,3385.740506172839,50.625,2.43,2.63,2.5348765432098768,6.73,7.11,6.92,490.0,525.0,1.9872742903542877,1.0840242596824343,5.0,6377.772196604939,163.0,704.48252,7.251772588055131,16.64796324655436,76.10026416539051,490.0,525,535,560,540,500,480,460.0,490,460,470,8.34,8.59,8.61,8.58,8.57,8.49,8.46,8.5,8.51,8.52,8.5,13.375,14.625,12.75,12.625,15.375,21.375,17.875,16.5,23.375,753.5,503.5,312.5,233.0,156.5,126.0,105.5,85.5,75.5,1582.0,984.5,784.0,539.0,254.5,355.0,288.5,270.5,220.0,1.95,1.779,1.004,0.699,0.623,0.622,0.253,0.132,0.007,0.004,0.003,2.754,2.66,2.27,1.844,1.467,1.523,1.063,0.726,0.51,0.407,483.0275229357798,431.0091743119266,117.48715596330275,90.95779816513762,81.48302752293579,77.69311926605505,73.90321100917431,68.21834862385322,66.32339449541284,62.53348623853211,51.16376146788991,2511.168753780592,12.1,12.2,12.11,12.105,11.985,11.96,11.93,11.93,11.91,11.875,11.77,1413.302752293578,1289.3669724770643,185.55577981651376,129.18674311926603,115.1406880733945,114.95587155963302,46.75857798165138,24.39577981651376,1.293715596330275,0.7392660550458716,0.5544495412844037,2341.1249226111595,1603.7999999999995,8804.7834375,30.126348966802063,4627.884054375,False,True,525.0,0.50625,0.49375,4960333.340801169,2449164.5870205774,1285.8114081858032,0.5120370370370371,8.34,16.273720930232557,2.5348765432098768,0.7610026416539051,1.9290477456492356,69.46969276416539,5673.28967660494,88.95409716303422,3321.250596330276,-3056.521600274664,7970.658038941434,-1592.8858423364943,969.2115160556118
2024-12-03,127.30890251572328,3055.413660377359,55.208333333333336,2.99,2.626,2.808811320754717,7.03,5.134,6.082000000000001,720.0,745.0,1.933766187556756,1.3892611143910794,5.0,7262.541197660377,216.0,692.9483040000001,9.01,15.31,75.68,720.0,745,745,755,680,670,675,610.0,605,620,530,,0.0,0.0,0.0,0.0,0.0,0.0,0.0,0.0,0.0,0.0,10.5,10.6875,11.5,12.875,14.0625,15.0,19.625,19.375,30.75,766.5,501.0,261.0,161.0,115.5,89.5,91.0,78.0,79.0,0.0,0.0,0.0,0.0,0.0,0.0,0.0,0.0,0.0,1.598,1.437,0.877,0.87,0.581,0.381,0.093,0.001,0.001,0.001,0.001,3.054,2.754,2.424,2.132,1.382,1.069,0.919,0.522,0.29,0.148,575.4464813719693,541.5966883500887,99.2645180366647,92.79074512123005,88.47489651094027,84.1590479006505,79.84319929036073,77.68527498521584,73.36942637492609,71.2115020697812,64.73772915434654,2584.8811453982416,12.025,12.18,12.31,12.86,12.33,12.455,12.44,12.295,12.329999999999998,12.44,12.46,1097.1484328799525,986.6096984033114,153.5424216439976,152.316883500887,101.71966587817856,66.70429036073328,16.28214961561206,0.1750768775872264,0.1750768775872264,0.1750768775872264,0.1750768775872264,3992.67142724025,1848.5795091661732,6928.389843749999,33.38336845276868,4554.475987500002,False,True,745.0,0.5520833333333334,0.4479166666666666,4682048.867136437,2097167.721738196,1562.389952694956,0.6044339622641509,10.705,16.290232558139536,2.808811320754717,0.7567999999999999,2.1257084075471697,70.83124999999998,6569.592893660377,90.45859727138988,2575.023849793022,-4687.517347867355,9109.223090199446,-1846.681892539069,-1419.5451940743333
2024-12-04,148.61910379443512,3566.858491066443,49.75,2.51,2.566,2.539010050251256,5.36,5.134,5.247,775.0,775.0,0.0,1.022289656082745,0.0,6560.529026268843,291.0,749.328825,6.886853932584271,15.65398876404494,77.45915730337079,775.0,775,820,770,775,815,770,655.0,695,680,640,13.07,10.35,10.01,9.81,9.75,9.48,9.49,9.48,9.48,9.46,9.23,11.0625,7.125,8.875,11.5,13.0625,13.125,19.8125,22.375,34.5,797.0,569.5,277.5,206.5,165.0,147.0,86.5,91.5,83.5,1669.0,1221.0,445.5,475.0,362.0,351.0,199.0,205.0,184.5,1.754,1.451,0.807,0.659,0.335,0.214,0.0058,0.039,0.014,0.001,0.001,3.199,2.836,2.561,2.248,1.547,1.438,1.054,1.073,0.706,0.516,507.0918160981529,507.0918160981529,103.4467304840232,86.82136308480517,75.73778481865983,70.19599568558716,68.34873264122962,64.6542065525145,60.95968046379939,53.57062828636915,53.57062828636915,2582.864594943624,11.135,11.335,11.805,12.025,12.04,12.125,12.14,12.24,12.24,12.255,12.295,1283.3973304570582,1061.6930025616828,150.57236011864634,122.9580982877174,62.50525482000808,39.92872994472158,1.0821805312120802,7.276731158150195,2.6121599029257108,0.1865828502089793,0.1865828502089793,3076.489418983808,1651.489382499663,7251.841406250001,28.596592843666016,4791.182668125,False,True,775.0,0.4975,0.5025,5191687.628027384,2608823.03308376,2021.837850639914,0.7827889447236179,13.07,16.320697674418604,2.539010050251256,0.7745915730337078,1.9666957887725136,68.39231039325843,5811.200201268843,88.57822559736216,2732.399013482541,-3828.1300127863024,8209.706639966013,-1649.1776136971694,-346.4021743037615
2024-12-05,164.3531617383558,947.7698993578516,47.583333333333336,2.48,2.29,2.3866523642732047,5.61,5.44,5.525,500.0,520.0,0.0,0.9591542070776716,0.0,1536.7387268490368,239.0,180.28886400000005,5.25,13.65,81.1,500.0,520,490,440,520,490,500,480.0,480,520,550,13.41,10.4,9.14,8.58,8.21,7.99,8.5,8.66,8.79,8.2,7.55,11.6,7.8,8.3,13.8,11.0,11.6,13.6,19.8,33.0,748.5,458.5,337.5,219.0,171.5,126.5,107.5,90.0,78.0,0.0,0.0,0.0,0.0,0.0,0.0,0.0,0.0,0.0,1.049,1.157,0.523,0.403,0.17,0.079,0.063,0.036,0.004,0.001,0.001,1.9,2.21,1.762,1.59,1.062,0.557,0.511,0.433,0.235,0.089,441.5921209183449,414.4172211695236,79.69039351341823,74.49319393645617,69.29599435949412,60.63399506455735,55.43679548759529,50.23959591063323,48.50719605164589,46.77479619265853,45.04239633367118,643.443012894612,11.93,11.7,11.68,11.82,11.6,11.51,11.36,11.55,11.35,11.48,11.77,785.0512052174679,865.8763054686467,99.80777310183755,76.90732803067026,32.44229718415371,15.076126338518486,12.022733662362842,6.870133521350195,0.7633481690389107,0.1908370422597276,0.1908370422597276,-539.6881803890573,1386.123698937998,6949.83375,25.858948833402085,1217.6473782,False,True,520.0,0.4758333333333333,0.5241666666666667,1352244.510461531,708801.4975669193,368.5767787347981,0.5728196147110333,13.41,16.359767441860466,2.3866523642732047,0.8109999999999999,1.935575067425569,65.09374999999999,1356.449862849037,88.26808611964452,1895.198924778566,358.4601979295292,2921.923307327507,-1385.18458047847,2433.9479867080954
2024-12-06,128.15419157320028,2528.9093803778187,52.095238095238095,2.49,2.52,2.5059195612431444,5.48,4.88,5.18,625.0,655.0,2.550371364675153,1.211010409764748,5.0,4912.852292713712,154.0,548.9396640000001,8.593769455252916,13.818827821011674,77.58740272373541,625.0,655,630,580,610,625,605,645.0,640,585,530,13.16,10.69,10.24,10.06,10.0,9.22,9.27,9.25,9.28,9.24,9.16,9.9375,8.875,10.625,14.875,7.625,5.25,6.9375,11.1875,22.75,714.5,408.5,231.5,171.0,138.0,108.5,90.0,80.5,73.5,1366.0,831.5,492.0,371.5,291.0,252.0,208.0,204.0,176.5,2.154,1.72,1.293,1.064,0.857,0.715,0.377,0.24,0.089,0.001,0.001,3.499,2.58,2.258,1.939,1.467,1.045,0.612,0.452,0.24,0.215,534.9120781061363,581.4261718544959,96.865600230959,85.0045063251273,79.07395937221145,77.09711038790616,69.189714450685,63.25916749776915,59.30546952915857,53.37492257624272,49.42122460763215,1959.7793839654264,11.98,12.16,12.07,12.185,12.105,12.0,12.01,12.015,11.989999999999998,11.995,11.91,1535.534827568107,1226.1466589680333,235.04589864049132,193.4175066925621,155.78834890556928,129.97511023043413,68.53233084877435,43.62800902839746,16.178720014697394,0.1817833709516561,0.1817833709516561,757.7002888507116,1748.9299249383237,5239.755937500001,33.16317591978602,3557.091679885715,False,True,655.0,0.520952380952381,0.479047619047619,3761916.5505734873,1802137.1666080607,1180.3998441282802,0.6023126142595979,13.16,16.367906976744187,2.5059195612431444,0.7758740272373542,1.9442779019145824,69.37897920719846,4363.912628713712,88.82645698886293,3604.61097763897,-1308.241315074742,6660.180855428006,-1747.328562714294,2845.309326564228
2024-12-07,133.2834707840819,3198.803298817966,52.875,2.45,2.43,2.4408912529550832,7.8,6.34,7.07,505.0,670.0,0.0,1.0052394958973228,0.0,6188.797269743263,245.0,676.9694754,11.283438675696011,12.167088036117384,76.5494732881866,505.0,670,635,610,615,630,600,640.0,635,635,640,,0.0,0.0,0.0,0.0,0.0,0.0,0.0,0.0,0.0,0.0,11.5,8.875,7.9375,11.8125,10.0,14.9375,14.375,14.25,25.75,723.5,464.0,328.5,205.5,143.5,135.0,125.0,109.5,91.5,0.0,0.0,0.0,0.0,0.0,0.0,0.0,0.0,0.0,1.796,1.829,0.748,0.415,0.408,0.245,0.057,0.038,0.002,0.002,0.001,3.034,3.095,2.14,1.517,1.077,0.865,0.543,0.505,0.33,0.31,562.7670206121174,538.9881324172394,105.10268582136167,92.9754528419738,70.74219237976266,74.78460337289197,66.69978138663338,48.50893191755154,48.50893191755154,46.487726420986895,46.487726420986895,2534.540414494182,11.695,11.755,11.76,11.755,11.715,11.755,11.735,11.765,11.815,11.915,11.855,1268.7545284197377,1292.066833229232,134.74512179887572,74.75832292317303,73.49733916302311,44.134431605246725,10.268010618363524,6.84534041224235,0.3602810743285447,0.3602810743285447,0.1801405371642723,2603.8446064743384,1702.0531855090571,6792.721875,31.886924725159385,4566.691559475,False,True,670.0,0.52875,0.4712499999999999,4793457.04868876,2258916.634194578,1513.4741449103672,0.5971394799054371,12.375,16.39697674418605,2.4408912529550832,0.7654947328818661,1.868489397674535,71.70872836719337,5511.827794343263,89.06137257541668,2905.970630855716,-3282.826638887548,7888.837898239111,-1700.040628495848,300.1134673681679
2024-12-08,137.81291000810373,3307.509840194489,51.41666666666666,2.63,2.79,2.7115590761750403,5.94,6.38,6.16,585.0,584.0,1.988300996003595,1.1470174077670396,5.0,6818.78418213632,199.0,741.839391,10.85023185100722,14.719190421892815,74.43057772709996,585.0,584,565,535,545,525,535,515.0,520,535,500,11.59,10.13,9.54,9.4,9.64,9.59,9.61,9.62,9.65,9.62,9.54,12.1875,10.25,10.3125,9.8125,9.5625,10.625,11.625,13.9375,23.0,751.0,454.5,279.5,190.5,155.5,133.0,111.5,94.5,76.5,0.0,0.0,0.0,0.0,0.0,0.0,0.0,0.0,0.0,2.079,2.0,1.009,0.724,0.584,0.551,0.138,0.059,0.013,0.008,0.002,3.447,3.341,2.515,1.675,1.188,0.913,0.538,0.362,0.283,0.265,593.0363744238055,532.2121308931587,100.8161836520469,91.12231983935008,75.61213773903518,67.85704668887772,62.04072840125964,58.1631828761809,58.1631828761809,56.22441011364153,56.22441011364153,2513.2639070556897,11.825,12.055,12.015,12.135000000000002,12.03,12.01,12.075,12.005,11.985,12.105,12.0,1493.5666560175257,1436.8125599014193,184.8423437999178,132.63216740450002,106.98506321025968,100.93967436447448,25.280716991465475,10.808422481858424,2.3815168180366024,1.4655488110994477,0.3663872027748619,2577.369648415238,1751.4721076171786,6588.164062499999,30.83891051825326,4591.65053565,True,False,585.0,0.5141666666666667,0.4858333333333333,4888033.530740402,2374769.623684712,1389.2402298555564,0.5527633711507294,11.59,16.400952380952383,2.7115590761750403,0.7443057772709996,2.018229085808697,72.76228382744205,6076.94479113632,89.12065008680797,3496.081057003332,-3322.703125132988,8566.76220403575,-1747.9780218994292,915.2173228703437
2024-12-09,141.54941105285744,3397.1858652685787,50.333333333333336,2.95,2.8,2.8769735099337748,6.47,7.0,6.734999999999999,645.0,620.0,0.0,1.0030216579106468,0.0,7201.7030957860925,173.0,775.9987890000001,9.839544419134397,13.747137433561123,76.41331814730448,645.0,620,600,615,590,580,540,540.0,585,555,540,12.11,8.87,8.29,8.22,8.21,8.12,8.24,8.25,8.12,8.03,7.84,12.875,14.0625,13.0625,13.0,12.9375,13.375,8.8125,7.1875,14.6875,667.5,300.5,247.5,181.0,144.0,122.0,109.0,101.0,89.0,1436.5,735.0,604.5,442.5,405.0,630.0,325.0,278.5,243.5,2.041,2.18,1.001,0.746,0.581,0.388,0.096,0.101,0.044,0.01,0.004,3.898,3.9696,2.851,1.734,0.158,0.965,0.653,0.431,0.343,0.321,567.3757455268391,523.1646484727996,116.49624073739383,103.34343936381713,90.1906379902404,78.91680824146034,63.88503524308695,58.24812036869693,54.49017711910357,48.85326224471355,50.73223386951023,2501.5047714727352,11.715,11.95,11.92,12.13,12.015,11.98,11.995,12.065,12.05,12.2,12.17,1483.994758720405,1585.0605458160132,185.5938667992048,138.3147099222845,107.72231429604192,71.9384818362552,17.799212000722935,18.726254292427257,8.157972166998011,1.8540845834086392,0.7416338333634557,2801.392649076327,1755.6963491776617,6348.033749999999,30.02485116955353,4616.7755909,True,False,645.0,0.5033333333333334,0.4966666666666666,4969877.029416029,2468372.257943294,1592.1001063734243,0.6364569536423837,12.11,16.332439024390244,2.8769735099337748,0.7641331814730448,2.198390921159368,70.8913914198937,6425.704306786092,89.22478782200758,3619.9038342671247,-3581.799261518968,8952.991621521114,-1751.2885257350215,814.103361748157
2024-12-10,143.32231405509555,3439.735537322294,50.04166666666666,2.53,2.353,2.4424983347210656,6.71,5.883,6.2965,570.0,665.0,0.0,0.8907543204429388,0.0,6138.31889306047,254.0,674.273114375,7.672322580645162,16.682903225806452,75.64477419354839,570.0,665,670,615,645,620,615,610.0,600,575,565,11.25,8.36,8.11,8.14,8.17,8.05,8.14,8.15,8.04,7.94,7.78,10.5625,11.0625,11.0,13.125,11.0,9.375,9.4375,12.75,20.0625,715.5,501.0,292.0,214.5,176.5,143.5,121.0,96.0,80.0,0.0,0.0,0.0,0.0,0.0,0.0,0.0,0.0,0.0,2.243,2.377,0.846,0.503,0.306,0.21,0.122,0.028,0.001,0.001,0.001,2.88,3.014,1.954,1.602,0.984,0.629,0.382,0.203,0.169,0.087,562.5755356780749,533.350832525967,89.42759164544981,80.11221751571546,78.24914268976859,67.07069373408736,57.755319604353005,52.1660951265124,50.30302030056553,48.43994547461865,46.57687064867178,2512.1040451295585,10.95,10.77,10.855,10.905,10.915,10.94,10.94,10.97,11.005,10.995,10.985,1636.046211387243,1733.7859315503683,157.3536554536647,93.5566060203231,56.915151972602125,39.05941802041322,22.6916618975734,5.207922402721763,0.1859972286686343,0.1859972286686343,0.1859972286686343,1716.6378811758227,1666.0272649437843,6728.135156249999,29.653442508374702,4647.5126778645845,False,True,665.0,0.5004166666666666,0.4995833333333334,5020024.736312191,2507920.6911826325,1667.7672596364505,0.6638925895087429,11.25,16.2605,2.4424983347210656,0.7564477419354838,1.8476223499809297,70.0172177419355,5464.04577868547,89.01534563254309,3745.174550390916,-2393.1443426695546,7802.112810885523,-1663.7939178250526,2026.303322096361
2024-12-11,141.1340015686987,3387.2160376487686,50.958333333333336,2.29,2.23,2.261443581357318,5.6,5.44,5.52,715.0,710.0,1.1804011853116545,0.9202065329946784,3.0,5747.478762723139,177.0,635.3771999999999,7.550503216042376,17.793594400302688,74.65590238365493,715.0,710,665,625,620,605,655,585.0,575,545,530,16.79,9.03,8.68,8.66,8.6,8.52,8.61,8.58,8.52,8.46,8.32,12.1875,13.875,9.8125,9.8125,9.25,13.0625,13.5,14.0625,17.625,776.0,444.0,296.5,225.5,141.0,126.5,106.5,93.5,76.5,1683.0,1028.0,685.5,556.0,417.0,348.0,294.5,258.0,229.5,1.721,1.88,0.815,0.446,0.308,0.154,0.101,0.046,0.008,0.002,0.002,2.989,3.007,2.049,1.214,0.823,0.576,0.081,0.07,0.012,0.01,435.18780249494415,345.14894680633506,103.319586902679,86.0996557522325,80.35967870208366,65.05307323502011,59.31309618487128,55.48644481810538,49.74646776795655,47.83314208457361,47.83314208457361,2539.886440391568,11.045,10.855,10.58,10.91,10.775,10.765,10.765,10.685,10.61,10.705,10.66,1242.738053579949,1357.5523188438726,150.0709099275148,82.12469426708172,56.71391442659455,28.356957213297274,18.5977446658638,8.470259946829056,1.4730886864050534,0.3682721716012633,0.3682721716012633,2162.003792001495,1375.381036833375,7088.410312500001,30.11322539403278,4660.3858658,True,False,715.0,0.5095833333333334,0.4904166666666666,4984241.5837610485,2444355.1433694805,1747.7139275091786,0.6881071136549466,16.79,16.308,2.261443581357318,0.7465590238365495,1.68830111255955,70.55912552024215,5112.101562723139,88.94511443659584,2946.8344859006115,-2800.6442768225274,7119.596514735482,-1372.1177520123429,781.567409078084
2024-12-12,137.84339012159748,3308.24136291834,51.875,2.33,2.126,2.22939156626506,5.41,5.314,5.362,680.0,650.0,1.961890127325492,1.0165940221588414,5.0,5681.744189477709,257.0,640.96351905,9.217411852963242,17.82801950487622,72.95456864216054,680.0,650,560,560,550,570,580,550.0,560,595,590,19.22,9.89,8.3,8.25,8.26,8.21,8.27,8.27,7.17,8.12,7.75,14.625,11.3125,10.9375,10.75,12.3125,12.25,14.25,15.4375,21.8125,883.5,315.0,333.0,228.5,207.0,162.5,147.0,117.5,79.5,0.0,0.0,0.0,0.0,0.0,0.0,0.0,0.0,0.0,1.71,1.886,0.921,0.654,0.559,0.103,0.068,0.037,0.011,0.008,0.003,2.44,2.756,2.275,1.738,1.209,0.912,0.678,0.42,0.285,0.204,570.0721897559298,523.8501203162599,123.7595909247164,104.11521141285668,86.43526985218288,78.577518047439,66.79089034032314,64.82645238913717,56.96870058439327,53.039824682021326,45.18207287727742,2546.971909969493,11.005,11.1,11.065,11.095,10.91,10.995,10.975,10.965,10.945,10.965,11.035,1222.1003781368163,1347.883808869027,167.84583877621176,119.1869474046064,101.87385871433484,18.77103300103128,12.392526641457549,6.7429924372636645,2.0046734272946027,1.4579443107597112,0.5467291165348918,2036.827529407333,1773.6178411825372,8355.13875,30.83209137740225,4633.6055589375,True,False,680.0,0.51875,0.4812499999999999,4909825.368615889,2362853.458646396,1606.7403518795495,0.6308433734939757,19.22,16.3555,2.22939156626506,0.7295456864216053,1.626443000513381,72.66427700675169,5040.780670427709,88.71889515481828,3000.8067308353384,-2680.937458642371,7452.215620475208,-1770.4714309974988,960.8327912429672
2024-12-13,141.83838476608489,2858.04345303661,49.57142857142857,2.17,2.11,2.1415259365994235,5.53,4.31,4.92,515.0,545.0,0.0,0.945864040830532,0.0,4410.711446568444,139.0,494.30676,12.50244486156734,16.49576724542468,75.00178789300797,515.0,545,510,520,490,475,460,470.0,465,480,480,21.83,9.46,8.43,8.39,8.33,8.27,8.4,8.39,8.29,8.2,7.99,14.9375,13.75,13.5,10.875,13.375,12.375,11.1875,12.125,22.1875,790.0,341.5,292.5,195.0,176.5,156.0,134.5,113.5,85.5,1607.5,872.5,704.5,551.5,448.5,394.5,369.5,317.0,259.5,1.868,1.666,0.7,0.368,0.23,0.075,0.049,0.026,0.01,0.001,0.001,2.905,2.717,2.144,1.62,1.137,0.945,0.943,0.654,0.508,0.437,511.65218060149215,468.41396815629565,97.39407353280517,86.36832935928005,80.8554572725175,75.34258518575494,62.47921698330898,56.96634489654642,49.61584878086301,45.940600723021305,42.265352665179606,2058.14393123759,11.055,10.93,11.02,10.59,11.025,10.935,10.94,10.915,10.94,11.02,11.035,1369.42604415045,1221.340358433967,130.85789554649642,68.79386508730097,42.99616567956311,14.020488808553187,9.16005268825475,4.860436120298439,1.869398507807092,0.1869398507807091,0.1869398507807091,1049.9154817787255,1577.2939581570647,8066.86125,29.96368019143025,3825.287015928572,False,True,545.0,0.4957142857142857,0.5042857142857142,4151875.365608971,2093731.4343713808,1141.0836317324026,0.5544236311239192,21.83,16.34025,2.1415259365994235,0.721171037432769,1.5444064813865883,74.94029865898999,3916.404686568444,88.79303790356603,2863.698584724252,-1547.012861844191,5985.214784660043,-1574.5033380915993,1810.9924828800608
2024-12-14,143.98921505245372,3455.7411612588894,50.125,2.31,2.4,2.3554975062344137,4.97,5.6,5.285,395.0,475.0,0.0,0.8713639127585721,0.0,5961.69034343248,161.0,658.051849,10.45778710415872,16.43671880961465,73.10549408622663,395.0,475,440,490,465,450,450,420.0,425,460,415,,0.0,0.0,0.0,0.0,0.0,0.0,0.0,0.0,0.0,0.0,13.625,9.9375,12.125,12.0,12.8125,11.375,13.5625,18.125,20.625,908.0,607.5,352.5,247.0,145.0,132.0,116.5,105.5,93.0,0.0,0.0,0.0,0.0,0.0,0.0,0.0,0.0,0.0,2.201,2.175,1.287,0.821,0.669,0.557,0.152,0.097,0.039,0.013,0.003,2.852,2.927,2.29,1.665,1.315,0.921,0.813,0.466,0.278,0.137,556.6204424000541,446.76114455793817,98.98322735574648,76.57193059595481,67.23389027937496,59.763458026111074,57.895849962795104,54.16063383616316,56.028241899479134,50.42541770953122,48.55780964621525,2530.434082385664,10.635,10.85,10.91,10.885,10.91,10.905,10.92,10.95,10.905,11.015,11.04,1603.962186295069,1585.014881959007,239.16234898193872,152.56588074139214,124.31982243117096,103.50693736048166,28.2460583102212,18.025445105864847,7.2473439085435984,2.415781302847866,0.5574879929648922,1437.4941349402256,1573.0020462693635,8776.14375,29.516099511006924,4676.91369411875,False,True,475.0,0.50125,0.49875,5048247.545906562,2517813.463520898,1195.9613951724264,0.4726309226932668,21.39,16.39825,2.3554975062344137,0.7310549408622663,1.7219980901214151,73.34518313620754,5303.63849443248,88.9619921349165,3865.024174389501,-2096.6661690429787,7533.572204599091,-1571.8818611666102,2426.409854346522
2024-12-15,148.8192416666667,3571.6618000000008,50.0,2.24,2.37,2.3065000000000007,6.12,5.07,5.595000000000001,440.0,430.0,0.0,0.8059901278414333,0.0,6011.541200700002,111.0,690.6821670000002,7.377666417352281,20.201196709050112,72.4211368735976,440.0,430,400,410,395,420,405,345.0,370,390,375,20.95,9.77,8.38,8.34,8.27,8.23,8.34,8.33,8.23,7.93,7.62,14.6875,11.875,11.25,10.1875,13.375,12.0,12.25,19.4375,20.4375,905.5,517.5,406.0,253.5,194.5,143.0,124.5,96.5,83.0,0.0,0.0,0.0,0.0,0.0,0.0,0.0,0.0,0.0,1.664,1.879,0.923,0.599,0.49,0.105,0.051,0.017,0.005,0.002,0.002,2.713,3.094,2.38,1.749,1.656,1.019,0.594,0.512,0.34,0.253,729.7297297297297,634.8648648648648,156.3081081081081,147.00405405405405,141.42162162162165,148.86486486486487,119.09189189189188,148.86486486486487,147.00405405405405,119.09189189189188,96.76216216216216,2604.652798179059,11.175,11.105,11.13,11.13,11.01,11.005,10.97,10.975,10.95,10.97,10.985,1214.2702702702702,1371.162162162162,171.75283783783783,111.46256756756756,91.17972972972971,19.53851351351351,9.490135135135134,3.163378378378378,0.9304054054054054,0.3721621621621621,0.3721621621621621,2323.704363158228,2589.008108108108,9182.41453125,28.55813503954937,4821.743430000001,True,False,440.0,0.5,0.5,5209305.596358119,2604652.7981790598,1146.047231198786,0.44,20.95,16.389,2.3065000000000007,0.724211368735976,1.6703935219895292,71.84783096484666,5320.859033700002,88.51073054411447,2993.694324324324,-3017.846876375678,8597.08896259066,-2585.547761890658,666.529614948646
2024-12-16,145.2671926999463,3486.412624798711,50.79166666666666,2.32,2.23,2.275968826907301,6.13,4.85,5.49,515.0,455.0,0.0,0.7498010429711085,0.0,5925.166205217391,121.0,781.008,8.26953962264151,20.54481132075472,71.18564905660378,515.0,455,550,435,440,445,435,415.0,410,400,390,21.95,10.01,8.29,8.25,8.23,8.11,8.11,8.11,8.1,8.03,7.62,12.5,13.125,11.5625,12.75,12.875,13.0625,11.5625,16.0,21.6875,882.0,552.5,253.0,204.0,173.0,145.0,127.5,115.5,95.0,1580.0,941.5,580.5,476.5,383.5,367.0,350.5,327.0,252.5,2.083,2.156,1.425,0.764,0.616,0.203,0.097,0.09,0.027,0.009,0.002,2.946,3.195,2.772,1.685,1.204,0.997,0.622,0.415,0.331,0.274,694.4458561154345,627.241418426844,118.05579553962384,87.58978378746285,85.68565805295279,110.43929260158356,104.7269153980534,91.39803525648296,76.16502938040247,74.26090364589241,70.45265217687229,2602.251810297411,10.615,10.775,10.775,10.85,10.825,10.855,10.87,10.91,10.95,11.015,10.545,1506.9224538875153,1559.7334664337411,262.87947512308006,140.94029403090047,113.6377239830297,37.44879540349843,17.894251990834224,16.602914218299794,4.9808742654899385,1.6602914218299794,0.3689536492955509,1478.89896250326,2140.4613403816047,8493.24515625,29.256433754994504,4781.179113333333,True,False,515.0,0.5079166666666667,0.4920833333333333,5123383.383686453,2521131.573389042,1298.3827602953568,0.4989458572600492,21.95,16.40575,2.275968826907301,0.7118564905660378,1.6201631817599331,73.1774316037736,5144.158205217391,86.81880013235266,3663.069494407515,-2262.096710809876,8063.437797292379,-2138.271592074989,2181.980783597639
2024-12-17,146.71330816138652,3521.1193958732765,50.708333333333336,2.21,2.05,2.1309720624486443,5.89,5.83,5.859999999999999,1265.0,1345.0,2.287510308093326,0.8507193129542788,6.0,5589.4097305069845,130.0,655.73475,12.054582712369598,18.697559612518628,74.24785767511177,1265.0,1345,675,605,609,720,620,600.0,530,495,455,20.0,10.0,8.41,8.29,8.36,8.29,8.35,8.33,8.27,8.17,8.0,16.25,15.125,11.0625,11.4375,12.0625,9.75,11.25,11.25,19.625,687.0,422.5,254.0,192.0,133.5,129.0,122.0,120.5,109.5,0.0,0.0,0.0,0.0,0.0,0.0,0.0,0.0,0.0,2.529,2.763,1.259,1.011,0.726,0.19,0.128,0.06,0.011,0.006,0.002,3.25,3.568,2.455,2.265,1.301,0.812,0.497,0.372,0.218,0.16,513.9922014916913,491.6447144703135,113.97218380902724,81.68006506313618,89.27821065040466,87.37867425358755,89.27821065040466,81.68006506313618,70.28284668223345,66.48377388859922,51.28748271406226,2621.7425223211444,11.17,11.185,11.04,11.465,11.364999999999998,11.325,10.745,10.75,10.71,10.825,10.805,1831.261794110312,2000.702387159665,232.4703213484165,186.67791491918115,134.05357688558408,35.08289202239804,23.634790415089206,11.078808007073064,2.0311148012967286,1.1078808007073069,0.3692936002357688,472.953665349754,1736.9584287365965,7727.798906249998,28.96806058878412,4820.852592875,False,True,0.0,0.5070833333333333,0.4929166666666666,5170239.978283276,2548497.4559621317,0.0,0.0,20.0,16.4225,2.1309720624486443,0.7071224540486836,1.50685819430787,75.48019347455822,4933.674980506985,88.26826477899802,4458.47077406996,-1130.938956437025,7324.11761815631,-1734.7078876493251,3983.266567632935
2024-12-18,144.52461886917857,3468.590852860286,50.5,2.13,2.2,2.165490099009901,5.52,5.6,5.56,920.0,800.0,0.0,0.7993525460672251,0.0,5561.509660704208,318.0,693.4262175,9.665968527538404,14.650621955788685,75.68340951667292,920.0,800,710,720,600,690,630,570.0,600,620,650,20.95,9.03,8.6,8.58,8.61,8.41,8.53,8.45,8.37,8.26,8.11,13.25,14.5625,12.4375,14.375,11.3125,12.375,11.1875,12.875,20.875,744.0,381.5,229.0,185.0,143.0,119.0,105.5,95.0,84.5,1565.5,869.0,525.0,478.5,372.0,325.0,283.0,263.5,223.5,1.932,2.033,1.009,0.788,0.607,0.166,0.132,0.051,0.014,0.006,0.004,2.692,2.705,2.066,1.449,0.85,0.702,0.497,0.313,0.227,0.202,503.4917187075754,422.044528916644,90.62850936736356,84.96422753190335,75.5237578061363,69.85947597067607,77.4118517512897,67.97138202552267,58.530912299755634,54.75472440944881,50.978536519142,2567.6639984603216,11.33,11.305,11.335,11.64,11.325,11.275,11.225,11.185,11.14,11.265,11.27,1402.1819169155578,1475.484387727396,186.7362299755634,145.83562856367092,112.33785093673636,30.72171870757535,24.42931849036112,9.43860032582134,2.59098832473527,1.1104235677436871,0.7402823784957915,1475.3743407520556,1556.1596253054572,7185.5971875000005,29.40675459484888,4729.423627875,True,False,920.0,0.505,0.495,5084483.165267964,2516819.166807642,2315.47363346303,0.9017821782178218,20.95,16.77375,2.165490099009901,0.7568340951667293,1.6389167396766693,71.23909938179094,4868.083443204208,87.53169085725912,3391.6073459136574,-2169.9023147905505,7116.567529471171,-1555.057868766963,1915.1312486231068
2024-12-19,142.53307798643712,3420.7938716744907,50.29166666666666,2.27,2.26,2.2664826014913,5.71,5.6,5.654999999999999,995.0,1175.0,3.9720936587908,0.9766494687536856,10.0,5706.015004140843,330.0,667.15446,6.728837209302326,17.53348837209302,79.73767441860464,995.0,1175,5110,1125,1100,1025,1005,910.0,915,900,835,,0.0,0.0,0.0,0.0,0.0,0.0,0.0,0.0,0.0,0.0,12.75,12.1875,11.875,12.3125,12.5,12.375,11.625,15.5,22.125,696.5,474.5,214.5,176.0,172.5,138.5,120.5,107.5,90.0,0.0,0.0,0.0,0.0,0.0,0.0,0.0,0.0,0.0,1.792,1.79,1.103,0.684,0.47,0.177,0.126,0.048,0.016,0.007,0.002,2.876,2.94,2.382,1.803,1.034,0.76,0.669,0.582,0.384,0.31,404.7774440504958,382.69867437501415,108.8483345001242,91.9580756983808,73.19112147422146,76.94451231905333,71.31442605180553,65.68433978455772,63.807644362141794,54.424167250062105,50.67077640523024,2515.91715561726,11.32,11.485,11.55,11.63,11.59,11.56,11.53,11.515,11.49,11.53,11.55,1303.5412931053952,1302.0864479121972,204.5985166324157,126.87704929879636,87.1815982023893,32.832218897495544,23.37208802872564,8.903652582371674,2.967884194123892,1.2984493349292023,0.3709855242654864,1941.5342300483192,1444.3195162710874,7218.037968750001,29.81763994744022,4645.010478499999,False,True,1175.0,0.5029166666666667,0.4970833333333333,5002652.173555445,2486735.017938185,2921.913646077368,1.1613711681855838,20.95,17.125,2.2664826014913,0.7667084078711985,1.737731266857167,68.62449686940965,5038.860544140844,88.30787406770142,3094.030183713105,-2611.9848204277378,7147.038390032511,-1441.023385891668,1149.1998232853678
2024-12-20,131.54701483179144,2899.5154519174034,48.42857142857143,2.4,2.21,2.3060648967551622,5.34,5.16,5.25,405.0,785.0,0.0,0.934734697931204,0.0,4658.694317118583,381.0,484.8461279999999,7.918340611353712,19.942794759825325,81.13886462882097,405.0,785,845,860,960,975,950,950.0,940,960,965,,0.0,0.0,0.0,0.0,0.0,0.0,0.0,0.0,0.0,0.0,13.5,11.625,12.0625,11.75,13.1875,10.375,12.125,14.375,16.875,648.0,350.0,274.0,149.5,113.5,104.0,94.5,89.0,82.5,1064.0,720.0,574.5,445.0,338.0,318.0,275.5,257.5,191.0,1.806,1.871,0.896,0.809,0.401,0.309,0.217,0.139,0.049,0.015,0.003,1.981,2.251,1.157,1.0,0.961,0.604,0.49,0.338,0.253,0.182,592.2242521123544,369.26923955240926,83.50361954784198,71.06691025348253,60.40687371546016,58.63020095912309,55.07685544644897,53.3001826901119,51.52350993377483,47.97016442110071,40.86347339575246,2019.2593137999572,11.245,11.33,11.355,11.425,11.195,11.405,11.41,11.425,11.44,28.015,11.52,1339.962091801781,1388.188855903174,169.52078556748114,153.06062000456726,75.86811943366065,58.461967344142494,41.05581525462434,26.29842543959808,9.270667960721626,2.8379595798127424,0.5675919159625485,906.827885482483,1483.83528202786,6189.27234375,32.30784070193045,3791.3235616285706,False,True,785.0,0.4842857142857143,0.5157142857142857,4169562.0048966673,2150302.6910967096,1687.987612510917,0.8359439528023598,19.205,17.47625,2.3060648967551622,0.7443932534754216,1.7166191512210376,70.51575457714033,4173.848189118583,89.59266062556603,3265.092900205526,-1393.6014169130572,6140.60219571587,-1481.907878597287,2356.337611292469
