Repository: epaki/jupyter

File: leachit/shanta/site_leaching_data_for_kinetic.csv (part 9 of 16)
lved_Gold_Profile_Au_Grams_Per_Day_Per_Tank_Cil_Tank_04,Undissolved_Gold_Profile_Au_Grams_Per_Day_Per_Tank_Cil_Tank_05,Undissolved_Gold_Profile_Au_Grams_Per_Day_Per_Tank_Cil_Tank_06,Undissolved_Gold_Profile_Au_Grams_Per_Day_Per_Tank_Cil_Tank_07,Undissolved_Gold_Profile_Au_Grams_Per_Day_Per_Tank_Cil_Tank_08,Undissolved_Gold_Profile_Au_Grams_Per_Day_Per_Tank_Cil_Tank_09,Leach_Feed_Dry_t,Ph_Leach_Tank_01,Ph_Leach_Tank_02,Ph_Cil_Tank_01,Ph_Cil_Tank_02,Ph_Cil_Tank_03,Ph_Cil_Tank_04,Ph_Cil_Tank_05,Ph_Cil_Tank_06,Ph_Cil_Tank_07,Ph_Cil_Tank_08,Ph_Cil_Tank_09,Dissolved_Au_Metal_Profile_G_Leach_Tank_01,Dissolved_Au_Metal_Profile_G_Leach_Tank_02,Dissolved_Au_Metal_Profile_G_Cil_Tank_01,Dissolved_Au_Metal_Profile_G_Cil_Tank_02,Dissolved_Au_Metal_Profile_G_Cil_Tank_03,Dissolved_Au_Metal_Profile_G_Cil_Tank_04,Dissolved_Au_Metal_Profile_G_Cil_Tank_05,Dissolved_Au_Metal_Profile_G_Cil_Tank_06,Dissolved_Au_Metal_Profile_G_Cil_Tank_07,Dissolved_Au_Metal_Profile_G_Cil_Tank_08,Dissolved_Au_Metal_Profile_G_Cil_Tank_09,Au_on_Carbon_g,Undissolved_Au_g,Total_Au_Grams,Residence_Time,Tonnes_Processed,Leach_Cn_Adds_To_Tank_1,Leach_Cn_Adds_To_Tank_2,CN_Concentration_PL_01,Solids_Fraction,Liquid_Fraction,Slurry_Mass_Kg,Solution_Mass_Kg,NaCN_Used_Kg,CN_Kg_T,Dissolved_Oxygen_Profile_Ppm_Leach_Tank_01_Imputed,Dissolved_Oxygen_PL_01,Leach_Feed_Grade_Au_Gt,Fines_Fraction,Grade_x_Fines,Particle_Size,Au_Recovery_g,Au_Recovery_pct,Total_Au_in_Solution_g,Au_Residual_g,Au_Accounted_g,Au_Unaccounted_g,Au_Inventory_g
2024-12-21,145.3040429450369,3487.2970306808857,50.79166666666666,1.91,1.95,1.931937653814602,5.49,5.58,5.535,325.0,405.0,0.0,0.8857360184840788,0.0,5030.805062061361,168.0,598.9246919999999,14.38791759465479,20.14391982182628,74.46816258351893,325.0,405,430,435,445,450,420,430.0,435,435,450,,0.0,0.0,0.0,0.0,0.0,0.0,0.0,0.0,0.0,0.0,12.3125,10.6875,10.625,12.625,13.25,12.625,13.4375,14.625,22.75,725.5,410.0,248.5,190.0,130.0,117.0,108.0,96.0,83.5,0.0,0.0,0.0,0.0,0.0,0.0,0.0,0.0,0.0,1.204,1.364,0.482,0.265,0.201,0.143,0.101,0.088,0.015,0.004,0.003,2.287,2.397,1.762,1.273,1.04,0.727,0.296,0.092,0.05,0.01,470.431063820133,350.9565079293056,97.11041246001317,74.26090364589241,70.45265217687229,64.74027497334211,62.83614923883204,60.93202350432198,53.31552056628173,45.699017628241485,41.89076615922136,2601.408674900384,11.165,11.315,11.39,11.415,11.405,11.395,11.42,11.43,11.445,11.5,11.51,871.0199877487125,986.7701522335914,88.91782948022778,48.886358531660505,37.07984175420288,26.38018592463189,18.632159289425324,16.233960569004243,2.7671523697166323,0.7379072985911019,0.5534304739433265,2329.456411099203,1392.6252921024573,6708.579843750002,29.24901409389976,4782.39196545,False,True,405.0,0.5079166666666667,0.4920833333333333,5121723.396030287,2520314.721129904,1020.727462057611,0.3923748974569318,19.205,17.8315,1.931937653814602,0.6831941521423756,1.3198885073897972,78.0503182403302,4431.880370061362,88.09485391281308,2097.9789656737084,-2932.826096387653,6418.985360875368,-1388.180298814007,-235.9224387139444
2024-12-22,153.54457284078794,3685.069748178911,50.16666666666666,2.04,2.45,2.2479800664451832,5.16,4.78,4.970000000000001,255.0,240.0,0.0,0.8400408110154155,0.0,6074.507808605649,112.5,648.529716,10.0901271340356,14.537671630948056,79.37220123501633,255.0,240,305,290,315,1970,300,305.0,365,300,275,,0.0,0.0,0.0,0.0,0.0,0.0,0.0,0.0,0.0,0.0,11.6875,9.5,11.9375,11.6875,11.9375,9.75,13.8125,16.3125,23.375,701.5,474.0,199.5,158.0,136.0,120.5,101.5,91.5,41.435,0.0,0.0,0.0,0.0,0.0,0.0,0.0,0.0,0.0,2.315,1.85,0.629,0.222,0.099,0.097,0.054,0.039,0.008,0.004,0.002,3.413,3.058,1.927,1.417,1.28,0.968,0.587,0.344,0.248,0.22,483.9682396463051,395.9740142560679,95.36374176666966,86.01435531895696,65.44570513398898,72.92521429215915,59.83607326536136,56.09631868627627,56.09631868627627,50.486686817648646,48.6168095281061,2698.6249310222397,10.989999999999998,11.265,11.355,11.36,11.395,11.625,11.305,11.45,11.395,11.4,11.42,1686.275827844447,1347.5638365063612,116.83378462510152,41.23545339709465,18.388783271677347,18.017292700532348,10.030245420914914,7.244066137327438,1.4859622845799876,0.7429811422899938,0.3714905711449969,2170.5953444031925,1470.823477397816,6015.811621875001,27.679259001924294,4991.426973908334,True,False,255.0,0.5016666666666666,0.4983333333333334,5379318.79937988,2680693.86835764,683.5769364311982,0.2533056478405316,21.0,18.18675,2.2479800664451832,0.763194242644388,1.7156454442903126,70.8641381604683,5425.978092605649,89.3237487474913,3248.189723901471,-2826.318084704178,7538.138261702479,-1463.63045309683,1070.401355197293
2024-12-23,150.64159909703093,3615.398378328743,50.41666666666666,2.15,2.25,2.2019669421487604,5.53,4.96,5.245,565.0,270.0,0.0,0.7992896262582744,0.0,5880.29546786777,81.0,667.6185,12.225561694290976,16.890309392265195,74.88412891344383,565.0,270,255,220,200,225,200,200.0,200,205,195,21.0,10.02,8.34,8.24,8.13,8.08,8.16,8.13,8.0,7.0,7.68,16.0,12.25,12.125,12.25,10.875,10.75,10.875,7.875,16.25,1092.5,583.5,241.5,207.5,128.0,120.5,102.0,94.0,83.0,1591.5,1028.5,592.5,545.0,439.5,407.5,332.5,299.5,228.0,2.32,2.432,1.249,0.842,0.625,0.26,0.129,0.027,0.008,0.002,0.001,3.516,3.699,3.083,2.27,1.191,0.946,0.516,0.3,0.225,0.17,487.50169568166393,539.2064209812344,107.3611688898937,96.05999321727332,79.10822970834273,69.69058331449241,64.03999547818222,65.92352475695228,62.15646619941216,52.73881980556183,45.20470269048156,2668.088556437145,11.125,11.05,11.01,10.94,10.875,10.87,10.855,10.96,10.945,11.0,11.03,1685.317657698395,1766.6778204838345,231.3643307709699,155.97179063983717,115.77478521365586,48.16231064888084,23.89591566809857,5.001470721229933,1.481917250734795,0.3704793126836987,0.1852396563418493,1173.8169428260535,1668.9916007234904,9175.8084375,28.212658558294372,4921.461042500001,True,False,565.0,0.5041666666666667,0.4958333333333333,5292076.475577808,2623987.919140663,1482.5531743144743,0.5556611570247932,21.0,18.542,2.2019669421487604,0.7200397010908061,1.5855036188366296,74.84461104618218,5212.67696786777,88.64651438608607,4034.203718064661,-1846.0917498031092,7544.630761614205,-1664.3352937464351,2855.730468261552
2024-12-24,127.17930455840455,3052.303309401709,52.0,2.02,2.13,2.096692307692308,5.08,4.87,4.975,415.0,445.0,2.118805312472085,0.8535291391886896,5.0,4947.817280215384,146.0,566.3568959999999,8.281719532554257,23.02594323873122,72.6923372287145,415.0,445,465,425,445,445,425,405.0,395,380,355,21.76,13.99,11.28,11.06,10.93,9.8,9.9,9.98,9.91,9.9,9.68,14.9375,9.75,11.8125,12.75,12.75,12.5625,11.3125,6.75,15.6875,881.5,469.5,322.0,215.5,144.5,123.5,112.0,105.0,95.0,0.0,0.0,0.0,0.0,0.0,0.0,0.0,0.0,0.0,1.857,1.845,0.934,0.558,0.259,0.199,0.181,0.012,0.006,0.004,0.004,2.84,2.878,2.599,2.155,1.277,1.045,0.678,0.486,0.293,0.185,479.3392070484582,409.7577092511014,106.45969162995594,82.80198237885462,72.94460352422907,67.03017621145375,65.05870044052864,61.11574889867841,55.20132158590309,53.22984581497797,45.34394273127753,2335.405777965293,11.445,11.575,11.605,11.815,11.705,11.665,11.67,11.64,11.65,11.715,11.705,1325.259911894273,1316.6960352422907,169.97154185022023,101.54616740088105,47.13343612334801,36.21449339207048,32.93881057268722,2.1837885462555064,1.0918942731277532,0.7279295154185021,0.7279295154185021,1301.6380049623383,1498.2829295154188,7944.8278125000015,33.41738669476898,4285.4338464,False,True,445.0,0.52,0.48,4491164.957625564,2155759.179660271,959.3128349488206,0.4107692307692309,21.76,18.608,2.096692307692308,0.6989647810453319,1.4655140797655857,73.79169609605754,4381.460384215384,88.5533991268298,3034.4919383259908,-1913.3253418893933,6400.769768803748,-1452.9524885883638,1687.5234924365973
2024-12-25,142.29478529239051,2976.332592365836,49.0,2.36,2.55,2.457081632653061,5.4,5.9,5.65,635.0,495.0,0.0,0.8232831034478524,0.0,5182.228660055102,162.0,527.2747750000001,10.807164876226064,21.676230733302194,71.51660439047174,635.0,495,430,375,375,380,380,370.0,375,380,395,,0.0,0.0,0.0,0.0,0.0,0.0,0.0,0.0,0.0,0.0,13.625,10.25,10.625,12.125,10.125,9.375,10.8125,11.0625,20.25,685.5,463.0,272.5,202.0,191.0,162.5,120.0,101.0,89.0,1344.0,974.5,642.0,561.0,484.5,460.0,327.0,275.5,218.5,2.211,2.245,1.283,0.905,0.882,0.691,0.324,0.184,0.036,0.021,0.005,3.095,3.208,2.511,1.721,1.539,0.905,0.713,0.508,0.274,0.107,432.26031065881085,396.8291376539904,102.99841992501337,88.54250133904658,79.50755222281735,77.7005623995715,63.244643813604704,57.82367434386716,52.40270487412961,50.59571505088377,46.98173540439207,2107.312277170528,11.715,11.75,11.76,11.685,11.675,11.585,11.585,11.565,11.53,11.58,11.545,1630.7161221210497,1655.7927155865025,241.2995206213176,170.20737814675948,165.8816657739689,129.95944563470806,60.936122121049806,34.60569898232458,6.7706802356722005,3.949563470808784,0.9403722549544724,549.9509362582529,1448.886957686127,6911.679375,29.867573792440844,3937.688019700001,True,False,635.0,0.49,0.51,4300637.300348016,2193325.023177488,1392.761389717705,0.6609183673469388,21.76,18.9495,2.457081632653061,0.6876596576006898,1.689635914207148,76.0159618303812,4654.953885055103,89.82532787361812,4101.059284949116,-1081.1693751059863,6627.171953893496,-1444.9432938383934,3547.164684843129
2024-12-26,147.59363127331878,3542.247150559651,50.875,2.76,2.26,2.512414004914005,5.24,4.85,5.045,350.0,370.0,1.508615609457134,0.8525116471347617,4.0,6661.508708154177,0.0,742.4025,4.643687150837988,19.619750465549348,79.73656238361265,350.0,370,365,350,360,380,425,345.0,360,360,340,,0.0,0.0,0.0,0.0,0.0,0.0,0.0,0.0,0.0,0.0,13.6375,10.75,11.0625,10.625,10.75,11.625,11.25,13.4375,18.0,732.5,376.5,252.0,195.5,175.0,160.5,144.5,125.5,101.0,0.0,0.0,0.0,0.0,0.0,0.0,0.0,0.0,0.0,1.794,1.858,1.064,0.697,0.675,0.156,0.086,0.038,0.014,0.009,0.002,2.223,2.256,1.892,1.212,0.82,0.538,0.399,0.368,0.243,0.21,494.0222055718276,456.5962809072952,116.43205163136028,97.34483005244874,91.61866357877528,76.34888631564608,74.44016415775492,68.71399768408146,66.80527552619031,62.98783121040802,55.35294257884341,2648.889917021376,11.52,11.555,11.55,11.61,11.59,11.61,11.62,11.61,11.6,11.615,11.57,1296.651045569103,1342.908384987399,196.1022082964376,128.46169096110617,124.4069460527212,28.751827532184453,15.850366460050404,7.003650296301341,2.58029221442681,1.6587592807029492,0.3686131734895443,2768.675163410093,1660.6631292146317,7083.613125000001,28.79528041511296,4865.719242187501,False,True,370.0,0.50875,0.4912499999999999,5206663.227560442,2557773.310539067,946.3761248994548,0.3572727272727271,20.59,19.226125,2.512414004914005,0.7666977152270448,1.9262620772719967,67.37207017261137,5919.106208154177,88.85533994587075,3144.743784823922,-3516.764923330255,8316.484577448648,-1654.9758692944706,370.381361493667
2024-12-27,146.03493522041478,3504.838445289955,50.375,2.28,2.33,2.307462779156328,5.7,5.66,5.68,285.0,325.0,0.0,0.8184706855473708,0.0,5966.35297492804,95.0,659.3475840000001,9.673731003039514,16.049148936170212,75.77712006079028,285.0,325,280,265,260,275,245,225.0,210,220,210,20.59,16.07,11.41,11.15,10.98,10.11,10.17,10.21,10.12,10.07,9.93,13.125,11.5,13.3125,13.125,12.5,14.0625,16.4375,15.875,23.75,810.5,541.0,339.5,208.0,176.5,145.0,156.0,132.0,103.5,1137.0,873.0,693.0,525.5,459.0,390.5,359.0,343.5,303.0,1.969,1.962,1.237,0.963,0.882,0.405,0.378,0.176,0.072,0.02,0.004,2.678,2.589,1.991,1.655,1.295,1.034,1.0,0.54,0.276,0.23,464.779307071666,420.5146111600787,99.70622754085024,90.29997965963794,90.29997965963794,75.24998304969829,71.48748389721338,63.96248559224355,58.31873686351617,50.79373855854635,45.14998982981897,2582.9170801095806,10.985,11.145,11.165,11.2,11.22,11.215,11.235,11.24,11.255,11.31,11.31,1430.9926774696594,1425.9053495152218,229.24589904400304,178.46709844735238,163.45584717607974,75.05625635636315,70.05250593260561,32.61703979930843,13.343334463353449,3.706481795375958,0.7412963590751916,1677.7573822136587,1530.5625228829076,9045.38390625,29.102625297058893,4767.0183904000005,False,True,325.0,0.50375,0.4962499999999999,5127378.81907609,2544461.7389665097,826.9500651641157,0.3201612903225806,20.59,19.449375,2.307462779156328,0.7465726114363574,1.7226885128269345,71.79594269842934,5307.00539092804,88.94890083153432,3623.583786358398,-2342.7691885696418,7491.251275454964,-1524.898300526925,1940.162181788756
2024-12-28,142.23398100396932,3413.615544095264,51.708333333333336,2.45,2.19,2.320933924254634,5.33,5.58,5.455,400.0,405.0,1.910429877289268,0.8608901371875041,5.0,6074.376117766318,137.0,680.4751200000001,8.827044167610417,16.74722536806342,77.92573046432616,400.0,405,400,385,395,365,370,360.0,370,360,365,19.46,9.8,7.98,7.95,7.86,7.76,7.74,7.68,7.55,7.39,7.13,9.8125,10.625,10.6875,9.0,15.5625,13.5625,11.625,15.25,21.875,675.5,625.5,303.0,198.0,178.0,157.0,116.5,78.5,60.5,0.0,0.0,0.0,0.0,0.0,0.0,0.0,0.0,0.0,1.806,2.052,1.196,0.675,0.59,0.171,0.081,0.052,0.019,0.005,0.001,2.797,3.359,2.683,1.787,1.142,0.674,0.428,0.257,0.15,0.096,437.0178248632817,391.0159485618837,99.70906688328031,87.97858842642383,78.20318971237674,70.38287074113906,68.42779099832963,72.33795048394848,66.47271125552022,54.742232798663714,48.876993570235456,2616.158855944164,11.515,11.43,11.39,11.445,11.355,11.35,11.27,11.22,11.205,11.275,11.22,1293.164267899229,1469.3095668489575,218.37720842962725,123.24800642976454,107.72788710157197,31.222828295540356,14.789760771571745,9.49466123607075,3.469203143948928,0.9129481957760336,0.1825896391552067,2119.831609463305,1475.1651682950826,6902.571093750001,29.88034202516905,4765.8340015,False,True,405.0,0.5170833333333333,0.4829166666666666,5059453.065484281,2443294.209540117,989.5341548637474,0.3782393231265108,19.46,19.664125,2.320933924254634,0.7529056083509774,1.7474441681833563,70.77374015898808,5393.900997766318,88.79761300901752,3271.898927991214,-2802.4771897751043,7547.370825749602,-1472.9947079832837,1149.8968582161096
2024-12-29,148.30238745085117,3559.257298820428,50.04166666666666,2.1,2.13,2.116996669442132,4.58,4.66,4.62,390.0,400.0,0.0,0.82889607933848,0.0,5505.156585180974,135.0,611.1071482499999,8.630764502497119,16.05338071456012,75.31585478294275,390.0,400,380,370,375,370,365,365.0,360,360,325,,0.0,0.0,0.0,0.0,0.0,0.0,0.0,0.0,0.0,0.0,15.5,11.625,10.625,13.375,12.625,14.25,13.5,11.375,19.375,600.0,485.5,198.5,163.0,118.0,112.5,101.0,78.0,69.5,0.0,0.0,0.0,0.0,0.0,0.0,0.0,0.0,0.0,1.761,1.776,0.87,0.561,0.519,0.453,0.162,0.084,0.032,0.011,0.007,2.619,2.987,2.191,1.504,1.322,1.548,1.481,1.322,0.874,0.684,431.06437149358976,372.61496518937423,104.3321902530248,91.29066647139668,72.65991821192797,78.24914268976859,61.481469256246754,55.89224477840613,50.30302030056553,46.57687064867178,44.7137958227249,2598.003300448905,11.57,11.605,11.59,11.665,11.585,11.575,11.595,11.58,11.61,11.69,11.675,1284.474979158687,1295.4159926097832,161.81758894171193,104.34444528310392,96.53256167902126,84.25674458689139,30.131551044318773,15.62376720816529,5.9519113173963,2.045969515354978,1.3019806006804409,1807.536066699392,1409.1786551156972,6610.444687500001,28.65766406767046,4809.00151786875,False,True,400.0,0.5004166666666666,0.4995833333333334,5191680.200730536,2593676.9002816305,1037.4707601126522,0.3993338884263114,19.46,19.885125,2.116996669442132,0.7531585478294276,1.5944341373167707,70.82181857472148,4894.049436930974,88.89936845947297,3081.897491945115,-2423.259093235859,6909.719362010204,-1404.5627768292306,1269.7455469592558
2024-12-30,144.70523711676103,3472.925690802265,50.16666666666666,2.15,2.09,2.124966777408638,5.21,5.1,5.154999999999999,430.0,455.0,0.0,0.7997878808098294,0.0,5411.53612510216,140.0,611.194812,9.201936227429888,15.134736842105264,75.66332693046485,430.0,455,430,410,385,400,400,390.0,385,380,350,,0.0,0.0,0.0,0.0,0.0,0.0,0.0,0.0,0.0,0.0,13.5625,13.5625,12.875,12.75,13.875,13.0,10.8125,15.8125,20.25,771.5,415.5,226.5,148.0,129.0,110.0,101.0,89.5,84.5,988.5,775.5,616.0,373.0,341.5,296.0,278.0,258.0,251.5,1.675,1.784,0.909,0.679,0.57,0.294,0.195,0.128,0.056,0.013,0.009,2.064,2.414,1.715,1.239,0.816,0.785,0.21,0.21,0.082,0.012,417.9725706036271,381.3083100243616,97.2336190562122,89.75410989804203,87.88423260849949,71.05533700261661,78.53484616078677,65.44570513398898,59.83607326536136,56.09631868627627,50.486686817648646,2540.6926655972734,11.58,11.585,11.585,11.75,11.635000000000002,11.605,11.59,11.55,11.565,11.69,11.71,1220.0915817017055,1299.488586122891,168.84246458540107,126.12104890372645,105.87481277632408,54.60911395831454,36.2203306866372,23.7753965532798,10.401735992059912,2.41468871244248,1.6717075701524855,1739.6097986937202,1455.6078092574212,7226.73984375,29.370049658746787,4704.077848191668,False,True,455.0,0.5016666666666666,0.4983333333333334,5064503.65235337,2523810.986756096,1148.333998974024,0.4519767441860466,19.205,20.1245,2.124966777408638,0.7566332693046485,1.607820559954461,70.96163081060315,4800.34131310216,88.70570577613096,3049.511467562935,-2362.0246575392243,6855.923887514076,-1444.3877624119168,1298.6816220237108
2024-12-31,142.90198449322108,3114.072412081442,46.91666666666666,2.31,2.14,2.226697158081705,4.79,5.1,4.945,390.0,430.0,2.411326540899751,0.8445858098468928,5.0,4617.162214062567,0.0,508.01912525,7.997234544596507,15.005747994336952,76.99701746106653,390.0,430,415,405,400,400,440,440.0,445,435,375,,0.0,0.0,0.0,0.0,0.0,0.0,0.0,0.0,0.0,0.0,10.5625,9.375,9.25,11.375,10.0,10.0625,13.25,14.5,28.3125,645.5,412.0,280.0,158.5,124.0,114.0,108.5,87.0,84.0,0.0,0.0,0.0,0.0,0.0,0.0,0.0,0.0,0.0,1.677,1.804,1.219,1.063,0.957,0.321,0.192,0.077,0.012,0.006,0.001,2.262,2.367,1.941,1.627,1.351,1.2,0.996,0.875,0.664,0.551,472.7631521310613,339.5904332209032,100.17917780016644,89.99146480353936,81.50170397301677,61.12627797976258,56.03242148144904,52.63651714924,49.24061281703096,50.93856498313548,44.146756318717415,2071.967020528577,11.34,11.37,11.455,11.465,11.445,11.45,11.415,11.45,11.475,11.54,11.61,1263.4247229401203,1359.10447238162,234.1856040562443,204.2159943492926,183.8520287791844,61.668235358535206,36.885673485479,14.792691970738977,2.3053545928424377,1.1526772964212189,0.1921128827368698,744.2315881272841,1398.1470826580226,5747.19796875,29.74066465957028,3944.7512280041674,False,True,430.0,0.4691666666666666,0.5308333333333334,4416270.7364729885,2344303.715944412,1008.0505978560968,0.48651865008881,19.205,20.3835,2.226697158081705,0.7699701746106653,1.7144903996132428,69.37513567720623,4109.143088812567,88.99715665820193,3361.779568093215,-1255.382645969352,6012.177364128522,-1395.015150065955,2614.416047373863
2025-01-01,137.74199383950614,3305.8078521481475,52.083333333333336,2.07,1.71,1.89138,4.81,4.25,4.529999999999999,560.0,332.0,0.0,0.0,0.0,4845.538148556001,395.0,618.3929185560002,9.651921627731726,17.72844009042954,72.61963828183873,470.0,450,435,430,420,430,430,440.0,410,395,395,,0.0,0.0,0.0,0.0,0.0,0.0,0.0,0.0,0.0,0.0,12.469494047619046,10.73618046283934,10.347235202492213,10.60455329327993,11.0641466399644,11.040782153983088,11.32724465954606,12.335381898086338,18.243419003115264,867.2699602803739,538.6993598130841,324.7803738317757,220.0771028037383,163.70093457943926,130.13346028037384,107.16355140186916,92.68114485981307,80.89922897196263,547.2780373831775,387.8294392523365,278.44392523364485,207.0981308411215,165.21495327102804,140.62383177570092,116.64252336448598,102.3411214953271,88.84705607476636,1.134,1.664,0.904,0.664,0.452,0.268,0.104,0.055,0.011,0.002,0.002,2.334,2.319,1.629,1.368,0.931,0.867,0.66,0.551,0.404,0.319,418.4845005740529,410.73478760045936,94.85648679678532,88.92795637198626,92.88030998851896,65.21383467278991,67.19001148105627,61.26148105625719,65.21383467278991,57.30912743972446,53.35677382319175,2560.036966659265,11.625,11.53,11.51,11.39,11.395,11.405,11.285,11.325,11.34,11.295,11.26,808.51205510907,1186.3880597014927,164.35467278989668,120.72068886337544,82.17733639494834,48.72461538461539,18.908059701492537,9.999454649827785,1.9998909299655567,0.3636165327210103,0.3636165327210103,1785.08177941165,1475.4291044776126,5049.876562500001,30.854787864854085,4648.792292083333,True,False,470.0,0.5208333333333334,0.4791666666666666,4915270.975985789,2355234.009326524,1106.959984383466,0.4323999999999999,19.205,20.37825,1.89138,0.7261963828183873,1.373513314535041,73.14517709118313,4227.145230000001,87.23788979475304,2442.512066590127,-2403.0260819658743,6321.41586903539,-1475.8777204793887,657.8789031802527
2025-01-02,142.34851259985473,3416.3643023965137,51.0,2.03,1.62,1.826441176470588,4.99,4.71,4.85,561.0,415.0,0.0,0.0,0.0,4687.500641564705,375.0,644.0825210431371,6.042944716058669,17.716980067694625,76.24007521624671,405.0,375,380,400,400,400,380,400.0,405,380,375,,0.0,0.0,0.0,0.0,0.0,0.0,0.0,0.0,0.0,0.0,13.125,7.875,8.8125,10.4375,8.3125,10.5625,10.3125,11.5625,19.75,560.0,332.0,230.5,165.0,121.0,112.0,106.5,90.0,89.0,1204.5,780.5,565.0,476.0,363.5,330.5,286.0,244.0,232.5,1.593,1.572,1.039,0.872,0.791,0.49,0.237,0.049,0.014,0.007,0.002,1.71,1.775,1.355,1.215,0.885,0.567,0.5,0.447,0.366,0.328,360.58919803600656,428.19967266775774,90.03461538461538,88.11898527004911,76.62520458265139,70.87831423895254,67.04705400981997,59.38453355155483,57.46890343698855,55.55327332242226,51.722013093289696,2564.441696967745,11.745,11.7,11.63,11.72,11.67,11.585,11.62,11.61,11.59,11.63,11.64,1149.7757774140753,1134.618657937807,191.22871522094923,160.49224222585926,145.5841325695581,90.18486088379706,43.62002454991817,9.018486088379706,2.5767103109656304,1.2883551554828152,0.36810147299509,1113.9354219282757,1405.6217675941075,6411.69609375,29.85630072543756,4704.3336444,True,False,405.0,0.51,0.49,5028317.052877932,2463875.3559101867,997.8695191436256,0.3891176470588236,20.38,20.482750000000003,1.826441176470588,0.762400752162467,1.3924801267216775,68.62679343738247,4043.418120521568,86.25957476502573,2928.7560638297878,-1758.7445777349176,6092.395774395309,-1404.895132830604,1814.0940071380069
2025-01-03,142.40437044753085,3417.7048907407407,50.625,1.63,1.67,1.6509753086419752,4.09,4.16,4.125,557.0,303.5,0.0,0.0,0.0,4193.084929668518,345.0,689.4514127527777,4.746083236094905,19.379389342668222,75.87452742123688,565.0,460,450,435,430,425,425,420.0,380,365,345,20.38,16.52,12.0,11.67,11.43,10.73,10.66,10.66,10.57,10.46,9.6,14.0,11.4375,12.25,11.5625,11.5,11.0,14.4375,16.5,17.5625,561.0,415.0,184.0,155.5,143.0,135.5,115.0,116.5,101.0,0.0,0.0,0.0,0.0,0.0,0.0,0.0,0.0,0.0,1.362,1.347,0.866,0.725,0.722,0.71,0.341,0.196,0.086,0.009,0.004,1.349,1.315,1.018,0.726,0.655,0.386,0.355,0.208,0.099,0.049,661.3761467889908,624.2201834862385,89.06284403669724,75.79816513761469,83.37798165137615,68.21834862385322,62.53348623853211,58.74357798165138,62.53348623853211,56.84862385321101,56.84862385321101,2538.2619931166764,11.86,11.805,11.78,11.84,11.695,11.725,11.725,11.74,11.815,11.805,11.78,987.1376146788992,976.2660550458716,160.0511009174312,133.99197247706422,133.4375229357798,131.2197247706422,63.02243119266056,36.224036697247705,15.894220183486237,1.663348623853211,0.7392660550458716,865.6298457805153,1899.561467889908,5498.525156250001,29.84458964737968,4671.57537253125,True,False,565.0,0.50625,0.49375,5013850.850600842,2475588.857484166,1398.7077044785538,0.5510493827160494,20.38,20.613,1.6509753086419752,0.7587452742123688,1.2526697132734057,68.04472238428627,3503.6335169157405,83.55741836101369,2639.6472935779816,-1553.437636090537,6094.290020001184,-1901.2050903326651,1775.661070240223
2025-01-04,139.3061062398009,3204.040443515421,49.833333333333336,1.79,1.61,1.701006688963211,4.23,4.05,4.140000000000001,481.0,226.0,3.008518620473872,0.700359855399102,7.0,3957.77733988796,595.0,677.0929748879598,8.268268015170671,19.814690265486725,71.9170417193426,810.0,935,840,830,825,790,770,720.0,685,655,595,,0.0,0.0,0.0,0.0,0.0,0.0,0.0,0.0,0.0,0.0,14.1875,10.5625,11.4375,11.0,12.3125,13.6875,13.5625,12.75,20.125,557.0,303.5,189.5,160.0,118.5,101.5,97.5,77.5,68.0,1129.0,834.0,530.0,386.0,325.0,246.0,265.0,210.0,181.0,0.875,1.006,0.426,0.315,0.284,0.168,0.071,0.05,0.002,0.001,0.001,1.56,1.523,1.155,0.982,0.46,0.441,0.371,0.274,0.275,0.264,522.8532877574886,363.0925609427004,85.18151479715752,75.92265449311866,62.96025006746426,61.10847800665648,64.81202212827202,55.553161824233165,53.70138976342539,55.553161824233165,53.70138976342539,2325.3494978381877,11.675,11.655,11.665,11.725,11.61,11.64,11.615,11.655,11.745,11.72,11.77,639.66222901862,735.4288027345506,79.41315192947737,58.720992623909325,52.94210128631825,31.31786273275164,13.235525321579562,9.320792479985608,0.3728316991994243,0.1864158495997121,0.1864158495997121,1660.2965741013338,1454.439871368175,4569.926718750001,30.50835397469275,4311.03641675,False,True,935.0,0.4983333333333333,0.5016666666666667,4666253.17291944,2340903.6750812526,2188.744936200971,0.9412541806020068,20.38,20.70625,1.701006688963211,0.719170417193426,1.2233136901504806,72.71951643489254,3280.684365,82.89209026329087,1620.7871215255916,-2336.990218362368,5412.616541883061,-1454.839201995101,-39.11012194881664
2025-01-05,153.9195326482103,3694.068783557047,49.66666666666666,1.59,1.57,1.5815201342281882,4.41,3.95,4.18,469.5,272.5,0.0,0.5527311170942237,0.0,4221.905559425337,500.0,698.1342094253357,5.141797421731124,15.746195211786372,79.11200736648252,600.0,685,640,670,640,630,615,615.0,600,600,500,,0.0,0.0,0.0,0.0,0.0,0.0,0.0,0.0,0.0,0.0,13.3125,11.625,11.625,11.875,13.1875,14.0625,12.9375,16.5,16.0,481.0,226.0,147.5,133.5,101.0,94.5,78.0,65.5,52.5,0.0,0.0,0.0,0.0,0.0,0.0,0.0,0.0,0.0,1.761,1.745,1.187,1.003,0.908,0.51,0.133,0.028,0.003,0.002,0.001,1.499,1.463,1.178,0.897,0.529,0.355,0.225,0.211,0.167,0.127,462.4968564756602,404.6847494162027,82.92424106340938,68.18215376324771,64.49663193820729,62.653871025687096,57.12558828812647,51.59730555056584,49.75454463804563,49.75454463804563,47.911783725525424,2666.957842467425,11.445,11.555,11.489999999999998,11.53,11.46,11.395,11.385,11.355,11.42,11.475,11.515,1289.670738279145,1277.953116579846,221.6717702532783,187.30984462008263,169.56863301598713,95.24229387461833,24.837696245733795,5.228988683312378,0.5602487874977548,0.3734991916651698,0.1867495958325849,251.8349068314718,1401.582270522723,4574.2935937500015,27.61183020035253,4953.74623875,False,True,685.0,0.4966666666666666,0.5033333333333334,5369713.77678005,2702755.934312626,1851.3878150041487,0.6941946308724833,20.27,20.70925,1.5815201342281882,0.7911200736648251,1.2511723250930082,66.26861878453037,3523.771350000001,83.46400222366978,3272.6035791269987,-949.301980298338,5624.1549659065295,-1402.2494064811926,3021.4358082539966
2025-01-06,150.20970851765827,3369.704461079468,51.208333333333336,1.53,1.4,1.4664292107404393,4.25,3.62,3.935,407.0,200.5,0.0,0.4601914175405088,0.0,3734.520076691619,495.0,653.0421166916192,5.286718027734977,20.13306625577812,74.5802157164869,575.0,545,520,510,515,500,510,500.0,500,495,495,20.27,16.39,13.52,12.21,11.91,11.08,11.02,11.03,10.95,10.84,10.63,13.1875,12.0625,13.25,14.375,17.375,12.25,15.0625,14.1875,18.125,469.5,272.5,142.5,116.0,82.5,71.5,54.0,58.5,52.5,0.0,0.0,0.0,0.0,0.0,0.0,0.0,0.0,0.0,1.053,1.351,1.271,0.889,0.269,0.184,0.124,0.055,0.008,0.002,0.001,2.262,2.484,2.372,2.292,2.223,2.097,1.927,1.811,1.695,1.584,309.8601589723735,302.3025941193888,113.70356321315508,92.50459380053296,71.30562438791083,73.23280342542192,67.4512663128886,59.7425501628442,55.88819208782199,53.961013050310896,50.10665497528869,2544.1939594998785,11.675,11.66,11.635,11.6,11.56,11.585,11.575,11.59,11.64,11.579999999999998,11.595,758.2549707335961,972.8418475413944,233.3848312341996,163.24084576491225,49.39458662627828,33.78663174436879,22.76925182772679,10.099264923588496,1.4689839888855996,0.3672459972213999,0.1836229986106999,836.3187969467486,1250.0590145079375,3712.8,28.293777026405596,4659.037630499999,True,False,575.0,0.5120833333333333,0.4879166666666666,4968320.181285361,2424126.2217854825,1393.8725775266523,0.5478641171684296,20.27,20.72325,1.4664292107404393,0.7458021571648691,1.093666068699796,69.19156394453005,3081.47796,82.51335905870552,2245.7920833807825,-1488.727993310837,4985.212011527088,-1250.691934835469,1410.1062067615646
2025-01-07,141.9542611233144,3406.9022669595456,50.583333333333336,1.51,1.46,1.485976935749588,4.25,3.84,4.045,307.5,218.0,0.0,0.3945943104866911,0.0,3757.555997155848,385.0,609.3528831558484,7.780179938744258,21.980876722817765,70.23894333843798,380.0,380,385,390,385,380,385,400.0,405,420,385,22.0,10.66,8.84,8.74,8.65,7.75,8.52,8.86,8.61,8.14,7.16,12.375,9.75,9.3125,13.8125,11.8125,12.375,12.4375,18.5,21.9375,407.0,200.5,138.5,118.5,89.0,70.5,61.0,49.0,48.0,1097.0,519.0,438.0,238.5,238.0,208.5,173.5,150.5,131.5,1.072,1.011,0.441,0.358,0.242,0.157,0.022,0.002,0.002,0.001,0.001,1.383,1.267,0.782,0.709,0.399,0.255,0.202,0.161,0.139,0.128,0.0,0.0,81.38462252615373,73.81395996558129,66.24329740500885,62.45796612472263,54.88730356415019,52.99463792400709,51.10197228386397,54.88730356415019,49.20930664372087,2527.0147548459627,11.695,11.645,11.62,11.645,11.655,11.665,11.595,11.555,11.565,11.535,11.56,777.3104478963818,733.0791630813823,81.54146121099589,66.19465558625062,44.746107966124725,29.029499796204885,4.067827996920429,0.3698025451745845,0.3698025451745845,0.1849012725872922,0.1849012725872922,1411.523529667185,546.9803700013588,2974.1128125,29.939221030554783,4652.9767711,False,True,380.0,0.5058333333333334,0.4941666666666666,4995745.808591689,2468731.053745726,938.117800423376,0.3712355848434925,22.0,20.43925,1.485976935749588,0.7023894333843798,1.04373449792341,73.46327287519144,3148.203114,83.78326540929592,1737.078571169784,-2020.477425986064,4304.935353994176,-547.3793568383276,325.95402833956825
2025-01-08,143.47340993426965,3341.73483971903,50.75,1.01,1.25,1.1314556650246304,2.97,3.85,3.41,318.0,148.0,0.0,0.345985576068925,0.0,2819.94788587069,235.0,546.9534138706897,7.544129666011787,21.67464833005894,70.78122200392927,290.0,310,305,290,305,300,295,290.0,270,265,235,22.0,9.69,8.38,8.3,8.25,7.45,8.29,8.61,8.53,8.59,8.23,12.5,8.1875,10.75,8.9375,12.3125,10.0625,11.4375,12.4375,17.5,307.5,218.0,153.0,88.5,71.5,57.5,56.0,49.5,50.5,0.0,0.0,0.0,0.0,0.0,0.0,0.0,0.0,0.0,1.375,1.399,1.062,0.846,0.744,0.275,0.075,0.019,0.004,0.001,0.001,1.618,1.494,1.184,0.796,0.496,0.419,0.275,0.232,0.165,0.145,365.4497210504831,328.1589331881889,60.85856579126411,47.545754524425085,36.134773438563066,34.23294325758606,32.33111307660906,32.33111307660906,30.429282895632056,28.52745271465505,28.52745271465505,2489.1120280339865,12.035,11.93,11.93,11.975,11.915,11.905,11.89,11.865,11.92,11.945,11.925,995.1864199210776,1012.5569465233364,196.00467954823785,156.13932099605387,137.31401279085588,50.75450741597496,13.84213838617499,3.506675057830997,0.7382473805959994,0.1845618451489998,0.1845618451489998,-292.7185888218453,1024.527105728671,3182.0254687500005,29.622213634896383,4579.012164125001,False,True,310.0,0.5075,0.4925,4904654.242431501,2415542.2143975142,748.8180864632294,0.3008374384236453,22.0,20.43925,1.1314556650246304,0.7078122200392927,0.8008581461371179,72.97681728880157,2272.9944720000003,80.60413043052348,2566.4120717104365,-253.53581416025327,3845.174002487952,-1025.226116617262,2859.8296714208727
2025-01-09,145.4877875871422,1583.3920882400644,49.81818181818182,0.0,1.36,1.3610072992700732,0.0,4.42,4.42,266.5,137.5,4.350374271399318,0.5612358941951919,5.0,1564.2416196437955,200.0,254.0095236437956,2.662424496644296,7.634471476510066,74.9,440.0,400,320,300,280,240,240,240.0,250,240,200,,0.0,0.0,0.0,0.0,0.0,0.0,0.0,0.0,0.0,0.0,12.8125,9.6875,10.0,11.3125,12.5625,11.875,11.75,12.6875,22.625,318.0,148.0,88.0,75.5,74.0,65.5,66.5,73.0,80.5,959.0,463.0,303.0,230.5,191.0,174.0,149.0,161.5,160.5,1.243,1.354,0.988,0.574,0.256,0.121,0.088,0.021,0.004,0.001,0.001,1.756,1.862,1.452,1.121,0.874,0.622,0.425,0.352,0.214,0.2,326.63854003139727,348.41444270015705,75.88902080062795,64.78331043956044,59.2304552590267,57.379503532182106,53.67760007849294,49.975696624803774,46.273793171114605,44.42284144427002,42.57188971742544,1148.4757685269603,11.82,11.76,11.75,11.88,11.7,11.7,11.72,11.74,11.89,11.89,11.84,908.8339874411306,989.9929356357932,184.20887755102044,107.02013736263736,47.73023547880691,22.55999411302983,16.407268445839875,3.91537087912088,0.745784929356358,0.1864462323390895,0.1864462323390895,-971.3682493773454,1169.257093799058,3121.7259375,29.212073882520176,2129.8063034181814,True,False,440.0,0.4981818181818182,0.5018181818181817,2305334.571860687,1156858.8033337262,509.0178734668396,0.4432116788321167,22.0,20.488,1.3610072992700732,0.8791400102604803,1.1965159710448807,59.50689012916192,1310.2320960000002,83.76149052333503,2281.787484301414,717.5458646576185,2733.6858523669225,-1169.4442327231268,3253.3428726028283
2025-01-10,138.97615775859467,3335.427786206272,51.083333333333336,1.33,1.69,1.511436378466558,4.51,4.31,4.41,446.5,200.5,0.0,0.5022373796347314,0.0,3796.2755075126433,265.0,573.5507016961665,9.34143352601156,22.500913294797687,68.15765317919076,340.0,300,290,280,270,280,280,275.0,280,285,265,22.0,10.77,8.71,8.51,8.44,8.41,8.3,8.68,8.56,8.57,8.33,13.375,11.75,10.5,12.375,13.0625,13.1875,10.0625,11.25,19.9375,266.5,137.5,88.0,79.5,84.5,80.0,84.0,71.5,67.5,0.0,0.0,0.0,0.0,0.0,0.0,0.0,0.0,0.0,1.809,1.599,1.001,0.794,0.711,0.618,0.16,0.125,0.034,0.003,0.001,2.778,2.52,1.94,1.667,1.428,0.975,0.694,0.522,0.477,0.398,361.4577551298967,316.27553573865964,74.88952864097547,69.12879566859274,63.36806269621002,59.52757404795487,57.60732972382728,55.6870853996997,51.84659675144456,48.006108103189405,44.16561945493425,2509.3135305158444,11.68,11.67,11.6,11.645,11.64,11.675,11.63,11.61,11.675,11.695,11.665,1304.4652167978522,1153.0347604531596,184.06371968697388,146.00059283861867,130.73856613130715,113.63774102552436,29.420774375540287,22.98497998089085,6.251914554802311,0.5516395195413804,0.1838798398471268,136.73842542987825,1201.959991355385,3682.0565625,30.58078499610246,4600.388774125001,True,False,340.0,0.5108333333333334,0.4891666666666666,4912196.14456609,2402882.6140502454,816.9800887770834,0.32557911908646,22.0,20.51425,1.511436378466558,0.6815765317919076,1.0301595648593576,75.73986271676301,3222.724805816477,84.89175244101389,3091.333785204057,-704.9417223085861,5003.582903685487,-1207.3073961728433,2959.9427645916376
2025-01-11,148.51809990086795,3564.4343976208306,49.458333333333336,1.38,1.5,1.4445985678180284,3.62,4.72,4.17,475.5,279.0,0.0,0.4536306919313433,0.0,3698.39241820596,280.0,681.0566025735469,10.77803537824614,18.82933759879564,70.39262702295824,375.0,330,320,320,305,310,295,300.0,290,295,280,,0.0,0.0,0.0,0.0,0.0,0.0,0.0,0.0,0.0,0.0,11.625,10.75,11.75,10.9375,12.6875,13.5625,15.0,12.5,18.125,446.5,200.5,143.5,97.5,80.0,76.5,62.0,48.5,41.5,896.0,614.5,446.5,313.5,259.0,218.0,203.5,182.5,165.0,1.593,1.596,0.595,0.279,0.195,0.114,0.036,0.001,0.001,0.001,0.001,3.298,3.3,1.358,1.161,1.359,1.243,0.872,0.692,0.641,0.542,366.30711996593527,395.037090159342,71.42988839335739,67.76681719369803,64.10374599403868,58.609139194549655,56.77760359471998,53.11453239506062,49.45146119540127,45.78838999574192,42.12531879608257,2552.002657436105,11.765,11.72,11.77,11.815,11.704999999999998,11.685,11.705,11.675,11.755,11.72,11.71,1169.232939647251,1171.4348849196565,111.36338215190156,52.21913213509333,36.497242890119,21.336849689608027,6.73795253356043,0.1871653481544563,0.1871653481544563,0.1871653481544563,0.1871653481544563,440.76763441962464,1270.5111068779274,3702.7753125,28.616040757569397,4759.856583722918,True,False,375.0,0.4945833333333334,0.5054166666666666,5159904.277882604,2607901.620446499,977.963107667437,0.3832139848357201,22.0,20.53925,1.4445985678180284,0.7039262702295823,1.016890881823141,75.24088022205495,3017.3358156324134,81.58506384501193,2569.571045359808,-1128.8213728461528,4961.906389230907,-1263.5139710249464,2121.806275087202
2025-01-12,145.53860636062004,3492.926552654881,50.54166666666666,2.33,2.45,2.391957131079967,5.07,5.09,5.08,736.5,380.5,0.0,0.4131857126144519,0.0,6193.71944347568,330.0,753.4581517378402,10.111486988847584,21.33985130111524,68.54866171003717,335.0,425,455,440,435,430,415,400.0,385,380,330,,0.0,0.0,0.0,0.0,0.0,0.0,0.0,0.0,0.0,0.0,11.8125,9.4375,10.75,9.6875,9.5625,12.3125,11.9375,13.75,17.9375,475.5,279.0,157.5,112.0,70.0,60.5,51.5,51.0,42.5,0.0,0.0,0.0,0.0,0.0,0.0,0.0,0.0,0.0,2.152,2.107,1.235,0.518,0.311,0.274,0.035,0.014,0.006,0.001,0.001,3.611,3.74,2.879,1.868,1.248,0.889,0.736,0.453,0.283,0.231,533.7540460399737,518.9275447610855,96.40932456597024,83.17667217456257,77.50553543538784,73.72477760927137,69.94401978315489,66.1632619570384,62.38250413092193,58.601746304805445,51.04023065257249,2587.2753234527363,11.685,11.755,11.77,11.745,11.67,11.7,11.66,11.625,11.67,11.7,11.67,1561.1364675524574,1528.491885284864,228.45766823603975,95.82273048280858,57.53063548292175,50.68615473414972,6.474508816405986,2.589803526562394,1.109915797098169,0.1849859661830281,0.1849859661830281,1905.6720743530336,1691.6296634147443,5385.5203125,29.20187369026483,4766.534896916667,False,True,425.0,0.5054166666666666,0.4945833333333334,5119093.797433279,2531818.473980543,1076.022851441731,0.4158903544929928,22.0,20.574878048780487,2.391957131079967,0.6854866171003716,1.6396546020331166,75.97676579925651,5440.26129173784,87.83512623369604,3532.6697418456733,-2661.049701630007,7883.429631351291,-1689.7101878756112,1625.0781919535066
2025-01-13,142.67367378439045,3424.168170825371,50.875,1.72,3.58,2.652414004914005,3.84,6.18,5.01,746.0,510.5,0.0,0.3796785443694127,0.0,6798.278203019657,445.0,861.0977112078624,9.011653046062408,22.897678306092125,68.09066864784545,335.0,415,425,450,455,465,475,460.0,455,455,445,22.0,9.77,8.23,8.07,8.09,7.12,8.24,8.46,8.38,8.48,7.0,13.5,11.4375,11.5,11.25,11.25,13.0,12.6875,12.6875,20.625,736.5,380.5,189.5,90.0,65.5,56.0,49.0,45.5,47.0,0.0,0.0,0.0,0.0,0.0,0.0,0.0,0.0,0.0,1.986,2.04,1.352,0.865,0.526,0.325,0.145,0.066,0.01,0.001,0.001,3.895,3.889,3.865,3.562,2.352,1.852,1.456,1.251,0.865,0.685,598.8147946325183,568.8740549008924,124.06694026292487,112.61460731557796,104.97971868401336,99.2535522103399,83.98377494721068,82.07505278931953,82.07505278931953,74.44016415775492,72.53144199986377,2560.7205238008123,11.955,11.935,11.895,11.91,11.88,11.845,11.845,11.855,11.845,11.86,11.73,1435.42306382399,1474.4526939581772,249.182505278932,159.42519753422792,96.94526462775016,59.89964069205095,26.72445507799196,12.164234725154962,1.8430658674477216,0.1843065867447721,0.1843065867447721,2417.8208697675177,2003.7091546897348,5755.6846875,29.788256566678395,4703.523003650001,False,True,415.0,0.50875,0.4912499999999999,5033357.294940171,2472636.771139358,1026.1442600228338,0.4007248157248156,22.0,20.43309523809524,2.652414004914005,0.6809066864784546,1.8060464312550424,75.57561524888561,5937.180491811794,87.33359116098866,3516.428734759212,-3281.8494682604446,8799.056470424328,-2000.7782674046712,1095.67697770663
2025-01-14,142.37691636722727,3417.045992813454,49.958333333333336,2.81,2.34,2.5760016680567137,5.21,5.2,5.205,1090.0,759.0,0.0,0.3519456640005307,0.0,6415.502659076145,340.0,849.2607498261466,7.691212823483972,20.032595596755502,72.27619157976052,440.0,415,415,410,410,425,375,365.0,360,355,340,22.0,10.39,8.47,8.31,8.42,7.36,8.35,8.62,8.52,8.61,8.14,14.5625,9.5625,11.5,11.125,12.0625,11.375,13.5625,12.5625,18.75,746.0,510.5,172.0,96.5,68.0,53.0,51.0,54.5,52.0,1248.0,1077.0,420.0,331.0,204.0,172.5,165.5,160.0,147.5,2.366,2.613,1.439,1.251,0.856,0.328,0.113,0.067,0.015,0.002,0.001,3.44,3.917,0.0,0.0,0.0,0.0,0.0,0.0,0.0,0.0,349.8444289348673,444.59396177139394,120.8056543665714,109.65436319427248,98.5030720219736,94.78597496454064,94.78597496454064,76.2004896773758,72.48339261994283,68.76629556250987,61.332101447643936,2489.520133380911,11.585,11.585,11.55,11.65,11.52,11.49,11.485,11.525,11.56,11.51,11.45,1727.3179638426727,1907.6423666614128,267.89124693248084,232.89225150280296,159.3571281266182,61.062077132629405,21.036630231668056,12.473046243555396,2.7924730396019544,0.3723297386135939,0.1861648693067969,1173.547492579127,1591.7557095256325,8968.413750000002,29.850344483077155,4609.167913556248,True,False,440.0,0.4995833333333334,0.5004166666666666,4983192.927534767,2493672.794153856,1097.2160294276964,0.4407339449541282,22.0,20.26690476190476,2.5760016680567137,0.7227619157976053,1.8618359007024972,72.13438827732716,5566.241909249999,86.76236617835892,4393.023678321362,-2022.4789807547832,8007.587630252268,-1592.084971176123,3219.805447392726
