Repository: epaki/jupyter

File: leachit/shanta/site_leaching_data_for_kinetic.csv (part 10 of 16)
lved_Gold_Profile_Au_Grams_Per_Day_Per_Tank_Cil_Tank_04,Undissolved_Gold_Profile_Au_Grams_Per_Day_Per_Tank_Cil_Tank_05,Undissolved_Gold_Profile_Au_Grams_Per_Day_Per_Tank_Cil_Tank_06,Undissolved_Gold_Profile_Au_Grams_Per_Day_Per_Tank_Cil_Tank_07,Undissolved_Gold_Profile_Au_Grams_Per_Day_Per_Tank_Cil_Tank_08,Undissolved_Gold_Profile_Au_Grams_Per_Day_Per_Tank_Cil_Tank_09,Leach_Feed_Dry_t,Ph_Leach_Tank_01,Ph_Leach_Tank_02,Ph_Cil_Tank_01,Ph_Cil_Tank_02,Ph_Cil_Tank_03,Ph_Cil_Tank_04,Ph_Cil_Tank_05,Ph_Cil_Tank_06,Ph_Cil_Tank_07,Ph_Cil_Tank_08,Ph_Cil_Tank_09,Dissolved_Au_Metal_Profile_G_Leach_Tank_01,Dissolved_Au_Metal_Profile_G_Leach_Tank_02,Dissolved_Au_Metal_Profile_G_Cil_Tank_01,Dissolved_Au_Metal_Profile_G_Cil_Tank_02,Dissolved_Au_Metal_Profile_G_Cil_Tank_03,Dissolved_Au_Metal_Profile_G_Cil_Tank_04,Dissolved_Au_Metal_Profile_G_Cil_Tank_05,Dissolved_Au_Metal_Profile_G_Cil_Tank_06,Dissolved_Au_Metal_Profile_G_Cil_Tank_07,Dissolved_Au_Metal_Profile_G_Cil_Tank_08,Dissolved_Au_Metal_Profile_G_Cil_Tank_09,Au_on_Carbon_g,Undissolved_Au_g,Total_Au_Grams,Residence_Time,Tonnes_Processed,Leach_Cn_Adds_To_Tank_1,Leach_Cn_Adds_To_Tank_2,CN_Concentration_PL_01,Solids_Fraction,Liquid_Fraction,Slurry_Mass_Kg,Solution_Mass_Kg,NaCN_Used_Kg,CN_Kg_T,Dissolved_Oxygen_Profile_Ppm_Leach_Tank_01_Imputed,Dissolved_Oxygen_PL_01,Leach_Feed_Grade_Au_Gt,Fines_Fraction,Grade_x_Fines,Particle_Size,Au_Recovery_g,Au_Recovery_pct,Total_Au_in_Solution_g,Au_Residual_g,Au_Accounted_g,Au_Unaccounted_g,Au_Inventory_g
2025-01-15,137.3348796896939,3296.037112552654,49.458333333333336,1.89,1.88,1.887043807919124,4.49,4.1,4.295,850.0,466.0,0.0,0.3290957817777938,0.0,4467.342599225105,355.0,812.165601337658,8.079702093397744,17.04770531400966,74.87259259259258,330.0,350,350,340,335,365,335,360.0,335,325,355,10.98,8.72,8.49,8.61,7.89,8.62,8.96,8.93,8.93,9.02,8.98,12.5,12.8125,11.625,13.0,14.375,12.9375,10.0625,12.5,17.8125,1090.0,759.0,324.0,151.5,123.5,98.5,78.5,77.0,72.0,0.0,0.0,0.0,0.0,0.0,0.0,0.0,0.0,0.0,2.121,2.011,1.214,0.752,0.425,0.121,0.069,0.02,0.003,0.001,0.001,3.685,3.712,3.465,2.788,2.412,1.744,1.214,0.865,0.562,0.457,409.4020752560453,430.94955290110033,108.06060038995092,100.73445799063222,97.07138679097288,87.91370879182448,84.25063759216513,75.09295959301674,64.10374599403868,60.44067479437933,53.11453239506062,2364.8121565979336,11.925,11.905,11.83,12.015,11.9,11.865,11.845,11.83,11.935,11.88,11.85,1556.775307590596,1476.037314269066,227.21873265951004,140.7483418121512,79.54527296564396,22.64700712668922,12.914409022657493,3.743306963089128,0.5614960444633692,0.1871653481544563,0.1871653481544563,137.90248460652833,1571.1343324891866,6974.002968750001,30.94625349075785,4401.445559175001,False,True,350.0,0.4945833333333334,0.5054166666666666,4781423.063045527,2416610.906447593,845.8138172566576,0.3576663858466722,10.98,20.10071428571428,1.887043807919124,0.7487259259259259,1.4128786223470309,70.75444343800322,3655.176997887447,81.8199391853552,3520.565519150174,-946.7770800749308,6041.767937583547,-1574.425338358442,3385.954040412901
2025-01-16,140.21645993883791,1910.4492666666663,49.333333333333336,2.68,2.77,2.7296216216216216,5.82,5.99,5.905,915.0,579.5,3.6572481190132895,0.449370524610733,5.0,3731.7971502,200.0,479.9059506,8.24037508846426,18.13046001415428,73.62916489738146,360.0,340,340,280,240,220,200,200.0,200,220,200,22.0,10.02,8.74,8.83,8.85,7.71,8.79,9.08,9.05,8.91,8.69,14.0,11.0625,12.25,11.5,9.5625,11.9375,13.75,12.9375,17.9375,850.0,466.0,223.0,154.5,112.0,80.0,75.5,71.0,100.5,1409.0,863.5,622.5,395.0,294.5,220.5,219.0,195.5,225.5,2.451,2.386,1.452,0.986,0.562,0.368,0.214,0.099,0.01,0.002,0.001,3.885,3.985,0.0,0.0,0.0,0.0,0.0,0.0,0.0,0.0,651.2106017191978,551.0243553008597,104.01479226361032,93.06586676217766,89.41622492836676,82.116941260745,72.99283667621778,72.99283667621778,65.69355300859598,67.51837392550144,62.04391117478511,1364.833381755218,12.05,11.96,12.02,12.13,11.88,11.83,11.87,11.92,12.04,12.07,12.24,1801.3796561604584,1753.6074498567334,272.1251862464183,184.79024355300857,105.3266905444126,68.96836676217764,40.10660458452722,18.553989971346702,1.874140401146132,0.3748280802292263,0.1874140401146131,-999.507545064899,1912.090293696276,8726.801249999999,30.310278849243804,2544.7184231999995,True,False,360.0,0.4933333333333333,0.5066666666666666,2766554.152206523,1401720.7704513047,504.61947736246975,0.3697297297297297,22.0,20.060243902439023,2.7296216216216216,0.7362916489738146,2.009797604858361,71.63200636942675,3251.8911996,87.14008475583192,4247.294570200573,515.4974200005727,5639.7832694319495,-1907.9861192319493,5242.697940801146
2025-01-17,135.221146228903,3245.307509493672,52.66666666666666,2.0,2.23,2.1163481012658227,6.44,5.57,6.005000000000001,788.0,423.0,0.0,0.4209185641945837,0.0,5411.847588764241,245.0,769.4471850094936,8.003016949152544,20.23790583804143,71.75907721280602,355.0,365,335,320,325,325,290,1630.0,260,285,245,21.77,11.28,9.21,8.75,8.73,7.92,8.61,8.95,8.81,8.87,8.72,11.5,11.6875,9.9375,13.9375,11.3125,14.3125,13.75,10.1875,21.5,915.0,579.5,336.0,244.5,251.5,153.5,127.0,123.0,99.5,0.0,0.0,0.0,0.0,0.0,0.0,0.0,0.0,0.0,2.623,2.282,1.441,1.057,0.815,0.576,0.114,0.012,0.001,0.001,0.001,2.978,2.768,2.94,2.529,2.171,1.331,1.178,0.871,0.575,0.394,480.6538603620243,488.533431843369,92.42737347617287,86.39950129294421,84.39021056520133,78.36233838197266,74.34375692648688,70.3251754710011,72.334466198744,66.30659401551533,64.29730328777244,2555.5343520827914,11.835,11.89,11.895,11.96,11.905,11.905,11.89,11.855,11.92,11.89,11.87,1857.514222386406,1616.030291835981,260.21840967861107,190.874988917621,147.1741872922054,104.01513114148504,20.58632803841892,2.166981898780939,0.1805818248984115,0.1805818248984115,0.1805818248984115,442.61768146095744,1658.3740118212042,7655.386875,31.42999537073573,4614.827278500001,False,True,365.0,0.5266666666666666,0.4733333333333334,4852280.415347072,2296746.063264281,838.3123130914626,0.3280379746835443,21.77,19.871463414634142,2.1163481012658227,0.7175907721280603,1.518671868079096,72.65246233521658,4642.400403754748,85.78217194055918,4199.122286664206,-1212.7253021000352,7069.5611649558605,-1657.7135761916195,3755.844169573664
2025-01-18,136.80399721636192,3283.2959331926863,52.66666666666666,2.27,1.89,2.0808987341772154,4.55,4.51,4.529999999999999,673.5,464.5,1.9326685340110048,0.5119260574747204,5.0,5383.485832044304,320.0,778.4540620443037,8.161438202247192,15.29752808988764,76.54103370786517,460.0,385,365,370,360,330,335,335.0,290,300,320,22.0,9.62,8.92,8.73,8.82,7.8,8.72,9.11,8.12,8.81,8.83,13.3125,11.8125,11.4375,12.25,13.875,13.0625,14.375,15.8125,18.375,788.0,423.0,256.0,200.5,140.5,131.0,123.0,111.0,107.0,1355.0,943.0,636.5,474.0,389.0,355.5,310.0,279.0,261.0,2.483,2.596,1.642,1.024,0.864,0.566,0.23,0.066,0.016,0.001,0.001,2.984,3.199,2.862,2.398,2.023,1.616,1.468,1.111,0.944,0.726,535.8108607314371,457.0151459179903,102.47382711488731,94.43666420391575,86.39950129294421,82.38091983745844,74.34375692648688,70.3251754710011,70.3251754710011,66.30659401551533,58.26943110454377,2585.9791404638936,11.76,11.685,11.61,11.605,11.545,11.57,11.54,11.515,11.495,11.55,11.545,1758.3712596970818,1838.3937938677504,296.51535648319174,184.91578869597345,156.02269671222757,102.20931289250092,41.53381972663466,11.918400443295162,2.889309198374585,0.1805818248984115,0.1805818248984115,212.2360764940048,1698.0870520871815,7100.323593749999,31.066343721510023,4668.846817,True,False,460.0,0.5266666666666666,0.4733333333333334,4910086.975564356,2324107.835100462,1069.0896041462129,0.4134177215189875,22.0,19.711219512195125,2.0808987341772154,0.7654103370786517,1.592741401553122,69.76275280898876,4605.03177,85.53996265002341,4393.130901366827,-990.3549306774768,7081.908091992317,-1698.4222599480136,4181.230032733654
2025-01-19,136.31828313776813,3271.6387953064354,51.29166666666666,2.53,2.55,2.5409496344435416,3.43,5.17,4.3,790.5,518.0,0.0,0.4840115411583967,0.0,6297.756881906416,355.0,787.7901597192525,7.242616822429907,14.474361370716512,78.28302180685358,380.0,410,400,400,400,395,390,395.0,375,370,355,22.0,10.21,8.91,5.89,8.41,7.79,8.34,8.81,9.01,8.93,8.71,13.5,10.4375,11.75,10.9375,10.9375,9.625,11.75,13.125,17.0,673.5,464.5,265.0,241.0,150.0,139.0,132.5,119.0,121.0,0.0,0.0,0.0,0.0,0.0,0.0,0.0,0.0,0.0,2.352,2.451,1.754,1.052,0.658,0.325,0.152,0.024,0.004,0.001,0.001,4.253,3.629,3.434,3.099,2.612,1.867,1.782,1.225,0.857,0.638,553.0282861896839,484.8467166594489,113.97685706470948,102.38599024456954,94.65874569780958,90.7951234244296,86.93150115104962,75.34063433090967,71.47701205752968,69.54520092083969,59.88614523738973,2477.5789030460924,11.6,11.605,11.605,11.675,11.655,11.67,11.675,11.665,11.73,11.74,11.74,1692.0697467690834,1763.2920702938025,321.77382467576865,192.9909142297085,120.71104711325872,59.62171779910194,27.884618786041525,4.402834545164452,0.7338057575274086,0.1834514393818521,0.1834514393818521,1331.1183706922584,1802.872212978369,7830.061875,31.177035847090284,4530.81077665,False,True,410.0,0.5129166666666667,0.4870833333333333,4830373.1659712605,2352794.262925168,964.6456477993188,0.3893501218521527,22.0,19.550975609756097,2.5409496344435416,0.7828302180685358,1.989132156432604,68.09974688473521,5509.966722187164,87.49094043336939,4183.847482848221,-2113.909399058195,8105.628226238101,-1807.871344331685,2857.728243509279
2025-01-20,142.4435509759455,3418.645223422692,51.29166666666666,2.34,2.56,2.450949634443542,5.94,5.06,5.5,781.0,512.5,0.0,0.4579199184609477,0.0,6347.64901789009,360.0,844.1682553900894,10.172766592095453,19.756349739000747,70.0708836689038,435.0,420,400,405,410,400,395,390.0,390,385,360,22.0,11.33,8.85,8.62,8.67,7.53,8.37,8.69,8.8,8.58,8.53,13.6875,10.6875,9.75,10.125,12.75,9.875,12.125,9.9375,20.625,790.5,518.0,283.5,189.5,158.5,149.0,119.5,143.5,160.0,0.0,0.0,0.0,0.0,0.0,0.0,0.0,0.0,0.0,2.352,2.451,1.254,0.862,0.521,0.355,0.142,0.066,0.005,0.001,0.001,0.0,0.0,0.0,0.0,0.0,0.0,0.0,0.0,0.0,0.0,522.7253663984683,499.9981765550567,115.90866820139948,102.38599024456954,96.59055683449957,83.06787887766963,75.34063433090967,71.47701205752968,69.54520092083969,59.88614523738973,54.090711827319765,2588.8698387882614,11.505,11.465,11.45,11.495,11.405,11.415,11.48,11.445,11.515,11.535,11.435,1692.0697467690834,1763.2920702938025,230.04810498484255,158.13514074715656,95.57819991794496,65.12526098055751,26.050104392223,12.10779499920224,0.9172571969092608,0.1834514393818521,0.1834514393818521,1460.1163042333303,1751.0163414856515,9075.1471875,29.836380593444343,4734.396303787501,True,False,435.0,0.5129166666666667,0.4870833333333333,5047349.807548195,2458479.968759933,1069.438786410571,0.4130909829406987,22.0,19.41829268292683,2.450949634443542,0.700708836689038,1.7174020671343575,75.06367682699478,5503.480762500001,86.7010880247017,4043.690583160486,-2303.9584347296045,8098.991484269557,-1751.3424663794667,2583.9004038209705
2025-01-21,147.10667532294983,3530.560207750796,50.333333333333336,2.29,2.35,2.320986754966888,5.49,4.67,5.08,883.0,609.5,0.0,0.4343977125769584,0.0,6038.0447220596025,355.0,887.0381964287085,3.374684014869889,15.61453531598513,81.01078066914498,405.0,405,400,400,400,375,395,390.0,370,370,355,21.95,11.59,8.77,8.81,8.68,7.81,8.62,8.96,9.08,9.12,8.99,13.125,10.9375,11.8125,12.1875,11.5625,10.3125,13.125,15.25,16.25,781.0,512.5,384.5,258.5,242.5,184.0,167.5,157.0,169.0,1328.0,839.5,766.0,571.0,505.5,402.0,394.0,366.5,293.0,2.142,2.235,1.253,0.751,0.365,0.152,0.088,0.021,0.001,0.001,0.001,0.0,0.0,0.0,0.0,0.0,0.0,0.0,0.0,0.0,0.0,685.2720043376108,589.4812940538588,95.82755286463042,88.31166636544371,84.55372311585037,77.03783661666367,73.27989336707031,69.52195011747698,67.6429784926803,62.00606361829027,54.49017711910357,2600.3929867691577,11.63,11.565,11.535,11.505,11.435,11.37,11.425,11.385,11.34,11.29,11.23,1557.4310500632569,1625.05060545816,232.31679830110247,139.2417522139888,67.67408729441533,28.182085667811315,16.315944333996022,3.893577625158143,0.1854084583408639,0.1854084583408639,0.1854084583408639,1480.681938165574,1947.4251400686796,10156.87494642857,28.890599224472894,4798.031322333333,False,True,405.0,0.5033333333333334,0.4966666666666666,5166343.682322829,2565950.695553672,1039.2100316992369,0.3996357615894038,21.95,19.480243902439025,2.320986754966888,0.8101078066914499,1.880249489426131,63.97743959107808,5151.0065256308935,85.30918141119471,3670.662126332913,-2367.382595726689,7985.807400995875,-1947.762678936272,2190.317727034932
2025-01-22,149.38138931695514,3585.1533436069235,49.75,2.07,2.13,2.101010050251256,5.61,4.75,5.18,856.0,657.0,0.0,0.4132077771451003,0.0,5456.629007565828,395.0,872.667023565829,8.776860119047619,15.023080357142858,76.20005952380951,425.0,445,435,440,420,415,410,425.0,405,420,395,21.95,10.91,8.45,8.76,8.6,7.72,8.63,8.89,8.87,8.82,7.52,11.657142857142857,11.375,12.625,12.9375,11.9375,14.25,8.8125,11.3125,15.0,883.0,609.5,415.0,283.5,260.0,225.0,211.0,217.5,204.5,0.0,0.0,0.0,0.0,0.0,0.0,0.0,0.0,0.0,2.086,1.981,1.154,0.741,0.356,0.145,0.067,0.025,0.003,0.001,0.001,0.0,0.0,0.0,0.0,0.0,0.0,0.0,0.0,0.0,0.0,536.0684913037617,507.0918160981529,101.59946743966564,97.90494135095054,94.2104152622354,90.51588917352028,83.12683699609008,75.73778481865983,72.04325872994472,64.6542065525145,57.26515437508427,2595.8970350226377,11.55,11.52,11.585,11.72,11.57,11.61,11.57,11.57,11.655,11.615,11.565,1526.3208844546311,1449.4926520156398,215.31660914116216,138.2578920048537,66.42349467439665,27.054513280302004,12.501050964001616,4.664571255224484,0.5597485506269381,0.1865828502089793,0.1865828502089793,1143.4156712261586,1780.2182621005798,11101.0584375,28.450665905793763,4815.7572288,False,True,445.0,0.4975,0.5025,5217883.487482689,2621986.452460051,1166.7839713447229,0.4494723618090452,21.95,19.54023809523809,2.101010050251256,0.7620005952380952,1.6009709088926771,70.36050037202381,4583.961983999999,84.00721356801346,3440.964582041257,-2015.664425524571,7237.265538933824,-1780.6365313679962,2297.967180082515
2025-01-23,143.10864431189324,3434.607463485438,49.91666666666666,2.23,2.24,2.236003338898164,5.27,5.16,5.215,984.5,752.0,1.999805338948307,0.4843725029167903,5.0,5590.55247865793,345.0,665.0730791579299,7.4324856156501715,18.08500575373993,74.4825086306099,390.0,405,375,375,395,400,390,430.0,380,395,345,11.9,9.86,8.87,8.89,9.0,7.95,8.88,9.15,9.0,9.12,8.74,11.875,10.875,11.125,11.25,11.75,11.6875,12.375,10.25,16.8125,856.0,657.0,524.5,372.0,320.0,288.0,255.5,224.5,215.0,1306.5,1135.0,822.5,787.0,824.5,611.0,545.5,448.5,390.5,1.98,1.73,1.178,0.736,0.432,0.198,0.058,0.029,0.003,0.001,0.001,0.0,0.0,0.0,0.0,0.0,0.0,0.0,0.0,0.0,0.0,473.1714452896431,429.49408110906063,118.80243057118425,96.5269748390872,87.24553495071342,79.8203830400144,72.39523112931539,64.97007921861638,59.40121528559212,57.54492730791736,46.40719944186884,2499.121441385513,11.82,11.65,11.69,11.76,11.615,11.65,11.635000000000002,11.565,11.71,11.7,11.7,1446.1655489039924,1263.568888688842,219.40084304811631,137.07896475671782,80.45939235720395,36.87722149705181,10.802418418328308,5.401209209164154,0.5587457802583607,0.1862485934194536,0.1862485934194536,1725.0909754363252,1585.779502183013,10547.54109375,29.697716867036227,4628.992208912499,False,True,405.0,0.4991666666666666,0.5008333333333334,5006587.194762297,2507465.753376784,1015.5236301175976,0.4063522537562604,11.9,19.597441860465118,2.236003338898164,0.744825086306099,1.6654313798755505,70.59373561565016,4925.4793995,88.1036251480178,3200.685729846514,-2389.866748811416,7176.629286623782,-1586.076807965852,1475.8920601930276
2025-01-24,132.3827369024166,3177.1856856579984,48.958333333333336,2.17,2.26,2.216042553191489,5.24,5.65,5.445,865.0,706.5,0.0,0.4655904229622657,0.0,4983.127798889362,415.0,610.6549115840428,2.0731401789518533,19.082986791648917,78.84387302939923,425.0,375,435,415,430,445,440,460.0,405,435,415,15.43,10.3,8.96,9.08,8.94,8.34,8.95,9.25,9.18,9.09,8.18,11.125,9.625,9.8125,11.6875,12.4375,13.3125,13.375,11.625,19.125,984.5,752.0,563.0,391.0,281.5,235.0,175.5,145.5,126.0,0.0,0.0,0.0,0.0,0.0,0.0,0.0,0.0,0.0,1.92,1.83,0.92,0.8,0.47,0.213,0.093,0.068,0.003,0.001,0.001,0.0,0.0,0.0,0.0,0.0,0.0,0.0,0.0,0.0,0.0,523.7367540435026,495.4266592303403,138.96717791411044,102.8718070273285,92.04319576129392,83.01935303959844,77.60504740658115,68.58120468488568,59.55736196319019,52.3382877858338,43.31444506413832,2247.6028013662467,11.505,11.7,11.655,11.66,11.635,11.615,11.625,11.615,11.695,11.69,11.685,1416.7094255437814,1350.3011712214168,173.1041829336308,150.52537646402678,88.43365867261572,40.07738148354713,17.49857501394311,12.794656999442276,0.5644701617401005,0.1881567205800334,0.1881567205800334,1123.5454821958087,1737.4612939208032,10598.65265625,32.1038837800491,4199.842328229167,True,False,425.0,0.4895833333333333,0.5104166666666666,4590848.275131057,2343245.4737648102,995.8793263500444,0.4430851063829787,15.43,19.662840909090907,2.216042553191489,0.7884387302939924,1.7472137769157543,64.51829196847038,4372.472887305319,87.74554985886283,3250.3852119353046,-1732.742586954057,6722.04689963596,-1738.919100746598,2128.29753656529
2025-01-25,142.9640953065134,3431.1382873563216,50.75,2.48,2.266,2.373970443349754,6.04,5.667,5.8535,938.0,699.5,0.0,0.4459133487093229,0.0,6074.98324262069,410.0,671.5476240517241,6.62557620817844,13.951226765799255,79.42319702602231,380.0,415,375,400,380,405,375,425.0,385,365,410,22.0,11.79,9.05,8.89,8.77,7.91,8.76,8.99,8.82,8.76,8.5,11.375,9.1875,9.375,9.5,12.375,13.4375,13.0,20.0625,23.6875,865.0,706.5,573.0,414.0,373.5,233.5,185.0,145.0,120.5,2032.0,1723.5,1310.0,972.0,917.5,583.0,479.0,355.0,302.0,1.48,1.28,0.64,0.51,0.42,0.31,0.24,0.06,0.02,0.001,0.001,0.0,0.0,0.0,0.0,0.0,0.0,0.0,0.0,0.0,0.0,559.3618179344128,536.9873452170364,144.53909375425226,119.8153014015512,91.28784868689615,85.58235814396515,83.68052796298815,72.26954687712613,64.66222615321811,55.153075248333096,49.44758470540209,2557.950920581595,11.43,11.305,11.295,11.39,11.315,11.3,11.34,11.36,11.41,11.5,11.495,1071.18247380596,926.4280854538032,118.1195808953599,94.12654102598992,77.51597496257993,57.214171996189954,44.294842835759965,11.073710708939991,3.691236902979997,0.1845618451489998,0.1845618451489998,3003.4168993709254,1862.7867260851815,9185.7215625,29.72774381489316,4701.51723825,False,True,415.0,0.5075,0.4925,5040297.380456344,2482346.4598747496,1030.1737808480211,0.4027339901477832,22.0,19.72125,2.373970443349754,0.794231970260223,1.8854832225612104,67.00148698884759,5403.435618568967,88.94568763020942,2404.0157422778607,-3670.9675003428297,7941.766991785691,-1866.7837491650007,-595.4041340132449
2025-01-26,138.39229188700017,3286.816932316254,48.25,2.64,2.63,2.636072538860103,6.13,5.47,5.8,842.5,546.0,2.194994823543708,0.509328752016708,5.0,6004.735206173056,325.0,594.699668673057,7.873940411246328,16.698892152748634,75.42716743600504,345.0,380,380,370,290,375,350,395.0,350,335,325,22.95,11.61,9.01,8.94,8.95,8.05,8.89,9.11,9.2,9.0,8.66,11.4375,9.0,8.9375,9.6875,8.625,10.0625,11.8125,11.75,17.5,938.0,699.5,522.5,375.0,267.5,234.0,187.5,156.0,113.5,0.0,0.0,0.0,0.0,0.0,0.0,0.0,0.0,0.0,1.86,1.88,1.0,0.556,0.4,0.16,0.04,0.01,0.001,0.001,0.001,0.0,0.0,0.0,0.0,0.0,0.0,0.0,0.0,0.0,0.0,367.31347253624153,443.5483441947067,88.36314669503925,74.22504322383297,67.15599148822983,63.62146562042825,60.08693975262669,58.31967681872591,54.78515095092433,51.25062508312276,45.94883628142041,2276.9828868577056,11.395,11.32,11.27,11.445,11.385,11.36,11.35,11.33,11.42,11.39,11.39,1382.5694906237532,1397.4358292326108,189.54581726293392,105.38747439819127,75.81832690517358,30.32733076206943,7.581832690517357,1.8954581726293396,0.1895458172629339,0.1895458172629339,0.1895458172629339,2219.1463114173275,1374.6186926452988,8551.6321875,30.70980285137703,4281.9007585750005,False,True,380.0,0.4825,0.5175000000000001,4719135.516803536,2442152.62994583,928.0179993794154,0.4075647668393783,22.95,19.46715909090909,2.636072538860103,0.7542716743600505,1.9883148476205592,70.27923310952582,5410.035537499999,90.09615498012823,3191.130197499668,-2813.6050086733885,7379.594870235351,-1374.8596640622943,972.2248574993362
2025-01-27,82.2514270026473,998.6694095238096,50.4,2.7,2.66,2.6809841269841272,6.15,6.02,6.085,969.5,805.5,0.0,0.5034209882800109,0.0,1976.6866477428573,390.0,207.8948834857143,8.22029177718833,16.88684350132626,74.89286472148541,470.0,440,360,340,340,400,360,350.0,350,300,390,21.95,9.61,8.88,8.86,8.98,7.78,9.07,9.36,9.21,9.22,8.93,10.6875,11.5625,12.5625,10.75,12.5,10.75,11.75,13.3125,18.75,842.5,546.0,336.0,318.0,238.0,190.5,153.0,129.5,108.5,0.0,0.0,0.0,0.0,0.0,0.0,0.0,0.0,0.0,1.2,1.52,0.56,0.24,0.12,0.088,0.027,0.009,0.001,0.001,0.001,0.0,0.0,0.0,0.0,0.0,0.0,0.0,0.0,0.0,0.0,398.671875,428.203125,79.06992187499999,71.539453125,67.77421875,64.00898437500001,58.3611328125,54.5958984375,50.830664062500006,52.71328125000001,50.830664062500006,737.0282547039111,11.27,11.18,11.06,11.24,11.13,11.15,11.16,11.04,11.3,11.3,11.43,871.875,1104.375,103.753125,44.465625,22.2328125,16.3040625,5.0023828125,1.6674609374999998,0.1852734375,0.1852734375,0.1852734375,-400.63814837959535,1376.59921875,9266.745535714286,51.67083605568584,1358.98933248,True,False,470.0,0.504,0.496,1462357.648222046,725329.3935181348,340.9048149535234,0.4625396825396826,21.95,19.461022727272727,2.6809841269841272,0.7489286472148541,2.007865815426719,70.82964190981431,1768.791764257143,89.48265858308369,2170.2312890625003,193.544641319643,3354.0872429186197,-1377.400595175762,2571.6708138678573
2025-01-28,128.44153936175843,2709.0461343717548,50.95238095238095,3.07,2.68,2.875962616822429,6.79,4.96,5.875,775.0,623.0,2.4602519238924017,0.564046734147038,5.0,5844.853912912149,335.0,582.1434838682244,7.8648393194707,18.841134215500944,73.29402646502834,425.0,410,400,400,375,390,360,370.0,365,340,335,21.95,10.77,8.47,8.2,8.69,8.12,8.77,9.0,8.88,8.96,9.03,6.928571428571429,8.214285714285714,10.785714285714286,12.214285714285714,10.285714285714286,10.142857142857142,12.642857142857142,16.928571428571427,18.785714285714285,969.5,805.5,490.5,382.0,257.0,262.0,199.0,156.0,138.0,1779.5,1339.0,1006.0,804.0,726.5,584.5,491.5,359.0,327.5,1.64,1.76,1.2,0.44,0.24,0.08,0.024,0.001,0.001,0.001,0.001,0.0,0.0,0.0,0.0,0.0,0.0,0.0,0.0,0.0,0.0,405.1051674889639,525.1363282264347,110.95380420669956,99.47582446117892,89.91084133991171,80.34585821864451,70.7808750973773,65.04188522461699,66.95488184887043,63.12888860036355,59.30289535185666,2031.631962398612,11.275,11.335,11.32,11.385,11.265,11.24,11.215,11.205,11.28,11.275,11.239999999999998,1184.3261490521943,1270.9841599584524,220.97792781095825,81.02524019735135,44.195585562191646,14.73186185406388,4.419558556219164,0.1841482731757985,0.1841482731757985,0.1841482731757985,0.1841482731757985,2442.4853896322616,1636.137250064918,6121.585781249999,33.08898368174942,3726.8734677142857,True,False,425.0,0.5095238095238095,0.4904761904761905,3987315.0663898,1955683.103991188,831.1653191962548,0.4091121495327103,21.95,19.415795454545453,2.875962616822429,0.7329402646502835,2.1079088014981533,71.60675803402647,5262.710429043925,90.04006785212914,2821.397076084134,-3023.456836828015,7482.163199649538,-1637.309286737389,380.0837231243431
2025-01-29,140.2862405033238,3366.869772079772,51.458333333333336,2.49,2.6,2.5459433198380563,5.13,5.17,5.15,746.5,560.5,0.0,0.5428378959422109,0.0,6525.023593846153,400.0,734.0558157692308,7.689109022556391,15.462473684210526,76.84841729323308,445.0,430,405,400,430,390,380,370.0,410,400,400,9.59,8.82,8.64,8.8,8.68,7.94,8.64,9.01,8.97,9.13,8.74,5.625,5.8125,8.375,9.625,11.0,10.0625,7.5625,8.25,14.875,775.0,623.0,487.5,333.0,250.0,187.5,169.0,119.5,123.5,0.0,0.0,0.0,0.0,0.0,0.0,0.0,0.0,0.0,2.16,1.69,1.16,0.44,0.2,0.096,0.036,0.018,0.003,0.001,0.001,0.0,0.0,0.0,0.0,0.0,0.0,0.0,0.0,0.0,0.0,312.0979340257962,380.6072366168247,98.9959422440361,93.17265152379868,85.40826389681546,79.58497317657803,71.82058554959481,65.9972948293574,62.11510101586578,56.291810295628366,50.46851957539095,2561.960393688141,11.735,11.67,11.625,11.73,11.575,11.545,11.51,11.565,11.655,11.62,11.6,1551.0284214130809,1213.5361260130123,212.404725487958,80.56730966784615,36.62150439447552,17.57832210934825,6.591870791005594,3.295935395502797,0.5493225659171328,0.1831075219723776,0.1831075219723776,2669.907484916788,1356.5603127496863,8933.564015625,30.2952020437051,4677.844689583333,True,False,445.0,0.5145833333333334,0.4854166666666666,4978708.457369666,2416748.0636815247,1075.4528883382786,0.4197773279352226,9.59,19.328977272727272,2.5459433198380563,0.7684841729323308,1.9565171464783413,69.27543233082706,5790.967778076922,88.75014311884588,3122.5397528820918,-3402.4838409640606,7883.063366317795,-1358.0397724716422,454.1117276872615
2025-01-30,136.5194217820279,3276.4661227686697,50.833333333333336,2.31,2.29,2.300967213114754,5.36,4.83,5.095000000000001,906.5,668.0,0.0,0.5240061911897982,0.0,5636.314448567213,380.0,651.4976995672132,3.9557165231010183,16.19974158183242,79.84454189506657,380.0,395,415,420,430,420,390,410.0,385,390,380,21.95,10.6,8.65,8.27,8.75,7.87,8.75,8.91,8.99,8.99,7.22,12.4375,9.04375,10.5,10.125,9.0,14.375,14.8125,16.0625,19.6875,746.5,560.5,427.5,321.0,258.5,229.0,191.5,136.5,116.5,1677.5,1246.5,945.5,611.5,549.0,419.0,397.5,323.5,227.5,1.28,1.16,0.8,0.28,0.14,0.08,0.042,0.019,0.003,0.001,0.001,0.0,0.0,0.0,0.0,0.0,0.0,0.0,0.0,0.0,0.0,433.61779391738537,418.66545619609633,87.69546073536088,83.88261461643215,74.35049931911031,70.53765320018158,64.81838402178848,68.63123014071721,64.81838402178848,55.28626872446664,41.94130730821608,2448.5117336259163,11.505,11.815,11.725,11.73,11.735,11.68,11.69,11.71,11.82,11.82,11.84,925.57421697685,838.8016341352701,147.51339083068544,51.62968679073991,25.814843395369955,14.751339083068544,7.744453018610987,3.503443032228779,0.5531752156150704,0.1843917385383568,0.1843917385383568,2968.8346446336163,1464.245052201543,12124.070624999998,31.13110167420509,4496.949753499999,False,True,395.0,0.5083333333333333,0.4916666666666667,4816744.3940181965,2368232.66039228,935.4519008549506,0.3820491803278689,21.95,19.19625,2.300967213114754,0.7984454189506657,1.8371967304671557,65.06948414252155,4984.816749,88.44106897313317,2016.2549659555157,-3620.0594826116976,7100.832362357888,-1464.5179137906753,-952.306817088969
2025-01-31,139.17538749302062,3340.209299832495,49.75,2.36,2.63,2.496010050251257,4.81,4.87,4.84,743.5,626.0,2.066368448372198,0.5751096113560897,5.0,6039.605502633166,410.0,558.9759426331657,5.021999999999999,17.278984126984128,77.69901587301588,410.0,400,435,435,430,435,427,440.0,400,410,410,21.95,10.44,8.66,8.67,8.8,7.92,8.71,8.97,9.04,8.98,8.88,12.625,12.625,12.875,11.375,12.8125,10.4375,9.6875,14.4375,16.75,906.5,668.0,561.0,418.0,340.0,330.0,248.5,204.5,151.0,0.0,0.0,0.0,0.0,0.0,0.0,0.0,0.0,0.0,1.52,1.92,1.12,0.8,0.4,0.128,0.028,0.009,0.001,0.001,0.001,0.0,0.0,0.0,0.0,0.0,0.0,0.0,0.0,0.0,0.0,383.9409464743158,434.6501280841311,90.51588917352028,86.82136308480517,84.97410004044762,72.04325872994472,68.34873264122962,62.80694350815695,55.41789133072671,53.57062828636915,46.18157610893893,2418.7248282082355,11.48,11.489999999999998,11.54,11.7,11.59,11.565,11.57,11.56,11.64,11.63,11.645,1112.1801267358771,1404.8591074558449,208.9727922340569,149.26628016718348,74.63314008359174,23.88260482674936,5.2243198058514215,1.679245651880814,0.1865828502089793,0.1865828502089793,0.1865828502089793,2499.5974040004435,1439.271457462586,9612.4003125,30.537008565635425,4486.736141999999,True,False,410.0,0.4975,0.5025,4861758.44865977,2443033.620451534,1001.6437843851288,0.4141206030150753,21.95,19.066022727272728,2.496010050251257,0.7769901587301588,1.9393752451367956,67.07686507936508,5480.62956,90.7448269197473,2981.257365511662,-3058.348137121504,7479.102169607857,-1439.496666974691,481.8851710233239
2025-02-01,130.29811820681053,3127.154836963453,50.333333333333336,2.45,2.53,2.490986754966888,5.41,4.87,5.140000000000001,380.0,360.0,0.0,0.0,0.0,6039.605502633166,410.0,558.9759426331657,4.2822861981371725,16.860939881456392,78.85677392040644,380.0,360,365,370,395,370,360,360.0,385,370,370,22.0,10.31,8.48,8.49,8.7,7.8,8.76,8.8,8.9,8.86,6.5,10.25,11.9375,12.25,9.5,11.375,10.0,12.8125,16.625,22.0,846.0,704.0,531.0,339.0,291.5,231.0,197.0,148.0,135.0,0.0,0.0,0.0,0.0,0.0,0.0,0.0,0.0,0.0,1.24,1.32,0.96,0.8,0.36,0.136,0.08,0.018,0.006,0.001,0.001,0.0,0.0,0.0,0.0,0.0,0.0,0.0,0.0,0.0,0.0,434.74245436472086,346.32026025664203,103.34343936381713,88.31166636544371,80.79577986625702,73.27989336707031,69.52195011747698,63.88503524308695,62.00606361829027,56.36914874390025,52.6112054943069,2303.336317449134,10.87,10.95,10.935,11.125,11.04,11.065,11.079999999999998,11.125,11.245,11.265,11.26,901.5940719320442,959.7614314115308,177.99212000722935,148.32676667269115,66.747045002711,25.21555033435749,14.832676667269114,3.33735225013555,1.1124507500451837,0.1854084583408639,0.1854084583408639,2862.4558976930216,1431.1868968010124,10297.186875,32.617508667733446,4249.803423433334,True,False,380.0,0.5033333333333334,0.4966666666666666,4576164.869104241,2272828.5516551062,863.6748496289404,0.3749668874172185,22.0,18.94306818181818,2.490986754966888,0.7885677392040644,1.9643117937515076,65.89094517358171,5480.62956,90.7448269197473,2299.290281944696,-3740.31522068847,7151.909019071895,-1112.3035164387293,-882.0489961106086
2025-02-02,143.09475510723615,3434.274122573668,51.375,2.69,2.45,2.570946472019465,4.96,4.84,4.9,375.0,375.0,0.0,0.0,0.0,5737.580259,420.0,578.3360042443709,4.0935837716003,17.46880540946657,78.43761081893312,375.0,375,390,400,370,405,350,365.0,340,360,375,21.95,10.47,8.59,8.64,8.52,7.91,8.7,8.82,8.9,8.88,8.72,10.75,12.3125,11.75,11.9375,10.25,10.25,14.1875,19.375,20.875,793.0,679.5,522.0,350.5,351.5,241.5,192.0,158.5,157.0,0.0,0.0,0.0,0.0,0.0,0.0,0.0,0.0,0.0,1.16,1.36,0.52,0.32,0.12,0.06,0.011,0.004,0.002,0.001,0.001,0.0,0.0,0.0,0.0,0.0,0.0,0.0,0.0,0.0,0.0,334.1326216382674,334.1326216382674,91.0131697803326,87.14026893861632,79.39446725518374,75.52156641346747,71.6486655717512,67.77576473003491,63.90286388831864,56.15706220488607,48.41126052145351,2607.001301250451,11.07,11.155,11.155,11.355,11.255,11.255,11.17,11.29,11.36,11.355,11.36,833.7425579963049,977.4912748922196,95.3053993019914,58.649476493533165,21.993553685074936,10.996776842537468,2.0160757544652026,0.7331184561691646,0.3665592280845823,0.1832796140422911,0.1832796140422911,4075.119133821429,1309.2303325805792,10801.60875,29.70059941620517,4763.767492274999,False,True,375.0,0.51375,0.4862499999999999,5074455.0875921175,2467453.7863416667,925.2951698781252,0.3549270072992699,21.95,18.829431818181817,2.570946472019465,0.7843761081893313,2.0165889880857195,66.03498309541699,5159.244254755629,89.9202106439001,2001.6613518784648,-3735.918907121536,7964.346822524843,-2226.766563524843,-1155.9215509986998
2025-02-03,149.05584780149607,3577.340347235906,50.75,2.49,2.48,2.4859704433497543,5.09,4.9,4.995,350.0,345.0,0.0,0.0,0.0,6702.460798000001,400.0,632.0816422323602,6.9625813609467455,17.267045118343194,75.77037352071007,350.0,345,310,310,340,330,325,335.0,345,335,310,22.0,11.03,8.73,8.77,8.83,8.01,8.79,8.96,9.18,9.17,8.83,11.75,12.9375,11.8125,11.375,11.125,12.125,13.5,10.9375,17.125,709.5,569.0,440.0,334.5,253.0,215.5,174.0,149.0,118.0,1659.0,1407.5,1070.0,812.5,596.5,525.0,438.5,338.0,290.5,2.28,2.0,1.08,0.48,0.28,0.08,0.036,0.014,0.006,0.001,0.001,0.0,0.0,0.0,0.0,0.0,0.0,0.0,0.0,0.0,0.0,693.608654238672,536.9873452170364,123.61896176350524,114.1098108586202,104.6006599537352,96.99333922982716,91.28784868689615,83.68052796298815,70.36771669614913,62.76039597224111,51.34941488637909,2666.995283767824,11.16,11.235,11.25,11.425,11.235,11.225,11.225,11.205,11.33,11.295,11.28,1650.2000272145867,1447.5438835215675,199.32679276091983,88.58968567151993,51.67731664171996,14.764947611919988,6.644226425363994,2.583865832085998,1.1073710708939992,0.1845618451489998,0.1845618451489998,2487.18041019833,2029.36467546605,9212.5125,28.512802836557636,4901.8506108,True,False,350.0,0.5075,0.4925,5255163.120724776,2588167.836956952,905.8587429349332,0.3396551724137931,22.0,18.691931818181818,2.4859704433497543,0.7577037352071007,1.8836290905405608,69.49512990014793,6070.37915576764,90.56940933662794,3462.807240440876,-3239.653557559125,8611.433968337617,-1908.973170337616,855.2353251141109
2025-02-04,143.18913342182051,2589.3368293779213,51.5,2.33,2.58,2.455470873786408,5.27,5.04,5.154999999999999,360.0,370.0,2.533694976062917,0.5233601926668906,5.0,6630.071448000001,300.0,682.9385625694581,7.208354935194416,16.718414755732802,76.07323030907278,360.0,370,330,330,320,300,310,290.0,280,300,260,14.62,10.14,8.8,8.74,8.88,7.86,8.75,9.0,9.11,9.11,8.81,10.5,12.333333333333334,13.416666666666666,10.75,12.416666666666666,11.583333333333334,15.5,15.416666666666666,20.416666666666668,717.0,566.5,352.5,286.0,263.5,207.0,148.0,149.0,124.0,0.0,0.0,0.0,0.0,0.0,0.0,0.0,0.0,0.0,1.56,1.48,0.8,0.4,0.162,0.088,0.021,0.007,0.001,0.001,0.001,0.0,0.0,0.0,0.0,0.0,0.0,0.0,0.0,0.0,0.0,381.0633050150726,411.5483694162784,79.68033707865168,73.85006851192108,71.9066456563442,69.96322280076733,68.01979994519046,64.13295423403673,60.24610852288298,54.415839956152375,54.415839956152375,1973.024070136628,11.26,11.36,11.3,11.52,11.24,11.12,11.14,11.06,11.15,11.25,11.2,1119.6601808714715,1062.24171005755,146.41710057550014,73.20855028775007,29.649462866538776,16.105881063305013,3.8434488901068784,1.2811496300356262,0.1830213757193751,0.1830213757193751,0.1830213757193751,1868.8952105443773,1389.2424910934503,8953.4325,29.681023262288598,3600.47286125,False,True,370.0,0.515,0.485,3831114.6992944223,1858090.6291577949,687.4935327883841,0.3484466019417475,14.62,18.567386363636363,2.455470873786408,0.7607323030907278,1.867956012987736,69.45945289132602,5947.132885430543,89.69937853723326,2452.956548369416,-4177.114899630585,6394.032812576702,236.03863542329876,-1041.2197886917106
2025-02-05,127.30064110824742,3055.215386597938,50.60869565217392,2.49,2.69,2.5909759450171816,5.52,4.85,5.185,340.0,365.0,0.0,0.4229057225449785,0.0,4844.7031375,260.0,524.8101095145631,7.033677419354839,17.22225806451613,75.74406451612904,340.0,365,335,375,370,325,365,330.0,345,355,330,14.02,9.41,8.64,8.52,8.62,7.67,8.69,8.93,8.83,8.9,8.62,10.3125,11.625,12.0,11.0625,12.25,10.4375,12.5625,17.875,19.125,643.5,573.5,434.0,385.0,273.0,263.0,191.5,178.5,148.0,1515.5,1281.0,1029.0,893.5,647.0,520.0,416.5,356.5,319.0,1.8,1.64,0.88,0.44,0.2,0.11,0.066,0.012,0.003,0.001,0.001,0.0,0.0,0.0,0.0,0.0,0.0,0.0,0.0,0.0,0.0,460.5161656267727,482.7992058990358,100.38509642654569,89.02074588769143,81.44451219512196,73.86827850255247,68.18610323312535,62.503927963698246,58.7158111174135,51.13957742484402,47.35146057855928,2268.4614648018373,11.115,11.185,11.105,11.3,11.18,11.16,11.24,11.21,11.375,11.315,11.37,1304.8213272830403,1188.8372093023256,162.66772546795235,81.33386273397618,36.96993760635281,20.333465683494044,12.200079410096428,2.218196256381169,0.5545490640952921,0.184849688031764,0.184849688031764,2466.080747143736,1575.93088485536,9508.009687500002,33.38553492740152,4174.752572608696,False,True,365.0,0.5060869565217392,0.4939130434782608,4482355.128044867,2213893.6632430297,808.0711870837059,0.3562199312714776,14.02,18.43056818181818,2.5909759450171816,0.7574406451612903,1.962510491391198,69.55600806451612,4319.893027985437,89.16734225772646,2810.306052183778,-2034.3970853162216,7377.127793697437,-2532.424656197438,1300.719076382119
2025-02-06,259.7414762522619,1554.1198329093672,48.73684210526316,2.7,2.32,2.5110518358531317,5.17,4.96,5.065,720.0,1040.0,0.0,0.3871251811895859,0.0,5877.5290875,340.0,603.5835341365981,3.41,17.24,79.35,720.0,1040,1020,940,850,710,640,550.0,530,410,360,,0.0,0.0,0.0,0.0,0.0,0.0,0.0,0.0,0.0,0.0,13.1875,12.75,12.0,11.5625,9.9375,11.6875,11.1875,12.9375,16.375,543.0,434.5,298.5,275.0,221.0,212.5,201.5,167.5,150.0,0.0,0.0,0.0,0.0,0.0,0.0,0.0,0.0,0.0,0.59,0.53,0.84,0.48,0.24,0.143,0.019,0.005,0.001,0.001,0.001,2.29,2.23,0.0,0.0,0.0,0.0,0.0,0.0,0.0,0.0,928.1354406884528,1040.636706226447,71.71955678047134,69.92656786095955,66.340590021936,62.75461218291242,60.96162326340064,59.16863434388885,55.58265650486529,53.78966758535351,48.41070082681816,1092.2950648958342,10.92,11.19,11.4,11.79,11.54,11.46,11.37,11.37,11.61,11.58,11.63,436.352438269869,391.9776140390349,158.41812250407784,90.52464143090162,45.26232071545081,26.96879942628944,3.583267056639856,0.9429650149052252,0.188593002981045,0.188593002981045,0.188593002981045,1287.8324376875337,2517.426756285505,7910.02828125,16.362423365425027,2045.0581085473684,False,True,1040.0,0.4873684210526315,0.5126315789473684,2241210.176352144,1148915.1114563094,1194.8717159145615,1.0939092872570193,14.02,18.29375,2.5110518358531317,0.7935000000000001,1.99251963174946,65.0375,5273.945553363402,89.73065849354509,1154.5959474661115,-4722.933140033889,5563.438675575749,314.0904119242514,-2964.753658431179
2025-02-07,121.60305802469138,2918.473392592593,50.0,2.22,2.35,2.2855000000000003,4.85,5.05,4.949999999999999,490.0,535.0,0.0,0.332327143118841,0.0,2742.809528,0.0,312.5756840233261,7.929884044526901,23.56015769944341,68.50995825602969,490.0,535,515,500,530,525,530,555.0,555,530,480,,0.0,0.0,0.0,0.0,0.0,0.0,0.0,0.0,0.0,0.0,11.375,11.25,12.875,11.8125,11.0625,10.1875,11.5,11.75,14.75,561.0,465.5,428.0,310.5,238.5,197.0,168.5,137.0,135.0,1456.0,999.5,909.0,713.5,544.0,502.5,432.0,386.0,348.5,1.48,1.72,1.2,0.72,0.32,0.131,0.062,0.009,0.001,0.001,0.001,3.069,3.213,2.928,2.505,2.045,2.047,1.557,1.269,1.039,1.429,386.7567567567568,408.6486486486487,76.29324324324324,70.71081081081081,65.12837837837837,61.40675675675676,57.68513513513513,57.68513513513513,55.82432432432432,53.963513513513504,50.24189189189189,2129.2308851454823,11.095,11.364999999999998,11.39,11.545,11.45,11.425,11.43,11.45,11.53,11.515,11.57,1080.0,1255.135135135135,223.2972972972973,133.97837837837835,59.545945945945945,24.37662162162162,11.537027027027026,1.6747297297297294,0.186081081081081,0.186081081081081,0.186081081081081,1533.2999339095236,1344.3445945945948,7900.059375,34.94977896967889,3939.939080000001,False,True,535.0,0.5,0.5,4258461.770290964,2129230.885145482,1139.1385235528328,0.5349999999999999,19.205,18.463837209302323,2.2855000000000003,0.6850995825602969,1.5657950959415587,74.63745361781076,2430.2338439766736,88.60381368693692,2790.1033783783782,47.29385037837847,5980.323590905823,-3237.5140629058237,3149.972912780083
2025-02-08,149.71301180613628,3593.1122833472705,50.61904761904762,2.28,2.43,2.356463311382879,5.18,5.31,5.244999999999999,280.0,340.0,1.8729045826472803,0.5644912704755519,5.0,4866.357188000001,320.0,555.8508648000001,9.227510114012505,18.60891504229496,72.16357484369254,280.0,340,335,365,335,395,385,390.0,440,410,470,,0.0,0.0,0.0,0.0,0.0,0.0,0.0,0.0,0.0,0.0,12.0625,13.125,13.9375,13.625,12.0625,11.375,11.5,12.875,16.25,717.0,577.5,411.5,306.5,251.0,201.0,170.0,141.0,110.0,0.0,0.0,0.0,0.0,0.0,0.0,0.0,0.0,0.0,1.76,1.93,0.845,0.682,0.44,0.201,0.044,0.04,0.004,0.001,0.001,2.962,3.028,2.43,2.376,2.103,1.741,1.626,1.503,1.178,0.977,445.794610266898,371.4955085557483,111.78299852442464,98.52060886898444,85.25821921354422,66.31194827720105,56.83881280902948,51.15493152812653,49.26030443449222,49.26030443449222,47.3656773408579,2667.992356545747,10.864999999999998,11.03,11.08,11.195,11.16,11.12,11.09,11.105,11.235,11.23,11.235,1275.67992958658,1398.8990136943748,156.18018910662974,126.05312304227397,81.32459551114448,37.150553858500096,8.132459551114447,7.39314504646768,0.7393145046467681,0.184828626161692,0.184828626161692,2488.0861476113223,1433.0439242537989,9438.00421875,28.38764612860327,4910.757887826191,False,True,340.0,0.5061904761904762,0.4938095238095238,5270728.0797234895,2602735.723177742,884.9301458804324,0.331683913452493,14.02,18.37964285714285,2.356463311382879,0.7216357484369254,1.7005081653739391,73.16495954394998,4310.506323200001,88.57768052516413,3091.921981154056,-1774.4352068459452,7568.902917819176,-2702.545729819175,1873.3376391081104
