Repository: epaki/jupyter

File: leachit/shanta/site_leaching_data_for_kinetic.csv (part 11 of 16)
lved_Gold_Profile_Au_Grams_Per_Day_Per_Tank_Cil_Tank_04,Undissolved_Gold_Profile_Au_Grams_Per_Day_Per_Tank_Cil_Tank_05,Undissolved_Gold_Profile_Au_Grams_Per_Day_Per_Tank_Cil_Tank_06,Undissolved_Gold_Profile_Au_Grams_Per_Day_Per_Tank_Cil_Tank_07,Undissolved_Gold_Profile_Au_Grams_Per_Day_Per_Tank_Cil_Tank_08,Undissolved_Gold_Profile_Au_Grams_Per_Day_Per_Tank_Cil_Tank_09,Leach_Feed_Dry_t,Ph_Leach_Tank_01,Ph_Leach_Tank_02,Ph_Cil_Tank_01,Ph_Cil_Tank_02,Ph_Cil_Tank_03,Ph_Cil_Tank_04,Ph_Cil_Tank_05,Ph_Cil_Tank_06,Ph_Cil_Tank_07,Ph_Cil_Tank_08,Ph_Cil_Tank_09,Dissolved_Au_Metal_Profile_G_Leach_Tank_01,Dissolved_Au_Metal_Profile_G_Leach_Tank_02,Dissolved_Au_Metal_Profile_G_Cil_Tank_01,Dissolved_Au_Metal_Profile_G_Cil_Tank_02,Dissolved_Au_Metal_Profile_G_Cil_Tank_03,Dissolved_Au_Metal_Profile_G_Cil_Tank_04,Dissolved_Au_Metal_Profile_G_Cil_Tank_05,Dissolved_Au_Metal_Profile_G_Cil_Tank_06,Dissolved_Au_Metal_Profile_G_Cil_Tank_07,Dissolved_Au_Metal_Profile_G_Cil_Tank_08,Dissolved_Au_Metal_Profile_G_Cil_Tank_09,Au_on_Carbon_g,Undissolved_Au_g,Total_Au_Grams,Residence_Time,Tonnes_Processed,Leach_Cn_Adds_To_Tank_1,Leach_Cn_Adds_To_Tank_2,CN_Concentration_PL_01,Solids_Fraction,Liquid_Fraction,Slurry_Mass_Kg,Solution_Mass_Kg,NaCN_Used_Kg,CN_Kg_T,Dissolved_Oxygen_Profile_Ppm_Leach_Tank_01_Imputed,Dissolved_Oxygen_PL_01,Leach_Feed_Grade_Au_Gt,Fines_Fraction,Grade_x_Fines,Particle_Size,Au_Recovery_g,Au_Recovery_pct,Total_Au_in_Solution_g,Au_Residual_g,Au_Accounted_g,Au_Unaccounted_g,Au_Inventory_g
2025-02-09,149.4785009106466,3587.4840218555187,50.5,2.49,2.6,2.5459801980198016,5.52,5.9,5.71,315.0,310.0,0.0,0.490885652457965,0.0,6287.026103250001,600.0,720.4790545926624,7.60450516986706,18.010062776957163,74.38543205317578,315.0,310,300,300,305,305,315,305.0,315,280,290,14.02,9.91,8.8,8.91,8.74,7.91,8.73,8.87,8.88,7.78,7.68,11.6875,8.5625,12.9375,12.375,11.0625,12.0625,11.5625,14.125,20.4375,721.5,481.0,446.0,330.5,246.0,183.5,150.0,134.5,114.5,0.0,0.0,0.0,0.0,0.0,0.0,0.0,0.0,0.0,1.62,1.7,1.2,1.04,0.96,0.8,0.32,0.212,0.004,0.001,0.001,3.882,3.73,3.382,3.344,2.74,2.296,2.02,1.727,1.505,1.17,718.2161281563942,673.7903882704318,137.83085799619874,98.1808851479772,86.85232147705675,75.5237578061363,71.74756991582949,67.97138202552267,64.19519413521586,58.530912299755634,52.86663046429542,2655.2545378231657,11.055,10.885,10.835,10.905,10.825,10.81,10.775,10.77,10.865,10.875,10.93,1175.7426011403747,1233.8039641596524,222.08471354873743,192.4734184089058,177.66777083898995,148.0564756991583,59.22259027966332,39.23496606027695,0.7402823784957915,0.1850705946239478,0.1850705946239478,2820.462370462474,2105.7060276948137,8496.671718749998,28.43218238146844,4891.5344638,True,False,315.0,0.505,0.495,5257929.777867655,2602675.240044489,819.8427006140141,0.3087623762376237,14.02,18.296951219512195,2.5459801980198016,0.7438543205317578,1.8938383702853296,70.76192069793204,5566.547048657339,88.54022485734203,3249.3969237035026,-3037.6291795464986,8896.044376453454,-2609.0182732034527,932.2467987496664
2025-02-10,150.6937545289855,3616.650108695652,49.833333333333336,2.41,2.53,2.471510033444816,6.1,5.28,5.69,335.0,340.0,0.0,0.4348260818510964,0.0,6760.225474,250.0,694.5375884772277,2.2189793621013134,19.392720450281427,78.38830018761726,335.0,340,290,355,335,335,315,325.0,325,315,310,,0.0,0.0,0.0,0.0,0.0,0.0,0.0,0.0,0.0,0.0,11.4375,11.9375,10.875,11.8125,10.6875,10.8125,11.1875,19.5,18.4375,810.0,670.0,533.0,336.5,291.5,229.5,202.5,153.5,125.5,1673.5,1420.5,1144.5,802.5,662.5,561.0,458.0,395.0,338.5,1.88,1.92,1.28,1.024,0.766,0.283,0.042,0.004,0.001,0.001,0.001,3.597,3.911,3.663,3.499,2.93,2.581,2.558,2.119,1.843,1.369,624.5192048214446,501.06773410092654,98.14391922281192,77.77442655392643,66.6637941890798,61.10847800665648,61.10847800665648,55.553161824233165,55.553161824233165,57.40493388504093,55.553161824233165,2624.752858461274,10.965,11.06,10.79,11.075,11.02,10.98,10.945,10.875,10.87,10.845,10.8,1374.3599892057207,1403.6016911037148,238.6122874876316,190.88982999010528,142.7945407933795,52.75568543671853,7.829465683187911,0.7456633983988487,0.1864158495997121,0.1864158495997121,0.1864158495997121,2340.023823983187,1714.4504542592429,10251.836718749995,28.202894096599906,4866.202721250001,False,True,340.0,0.4983333333333333,0.5016666666666667,5267062.592229982,2642309.733768708,898.3853094813605,0.3422742474916388,14.02,18.204375,2.471510033444816,0.7838830018761727,1.937374704183802,64.89417448405254,6065.687885522772,89.72611799490362,3412.148400647656,-3348.077073352344,8161.160267367313,-1400.9347933673134,758.6089157725394
2025-02-11,146.52552083333333,3516.6125,50.625,2.32,2.37,2.3464629629629625,5.42,4.88,5.15,305.0,295.0,0.0,0.3904577895020972,0.0,6487.103024999999,300.0,739.3459876630436,6.144988764044943,17.593842696629213,76.26116853932585,305.0,295,310,320,300,300,300,305.0,310,300,290,14.02,10.1,8.74,8.72,8.94,7.94,8.1,8.72,8.73,8.73,8.97,11.875,11.9375,12.625,11.6875,12.5625,11.9375,11.875,14.75,19.3125,716.5,601.0,379.5,317.0,263.5,186.5,168.5,135.0,104.0,0.0,0.0,0.0,0.0,0.0,0.0,0.0,0.0,0.0,1.32,1.68,1.12,0.925,0.801,0.563,0.122,0.04,0.002,0.001,0.001,2.613,2.968,2.849,2.56,2.608,2.306,1.991,1.86,1.633,1.366,453.302752293578,386.4220183486239,117.48715596330275,96.64266055045871,89.06284403669724,73.90321100917431,64.42844036697248,64.42844036697248,58.74357798165138,53.05871559633028,53.05871559633028,2611.633193972015,10.954999999999998,11.06,11.135000000000002,11.225,11.12,11.105,11.09,11.05,11.16,11.17,11.145,956.697247706422,1217.6146788990825,206.9944954128441,170.9552752293578,148.03802752293578,104.0516972477064,22.54761467889908,7.392660550458715,0.3696330275229358,0.1848165137614679,0.1848165137614679,2548.754138915222,1510.5385321100916,9107.64375,29.005186098838017,4806.769710937499,True,False,305.0,0.50625,0.49375,5158781.617722498,2547148.4237504834,776.8802692438975,0.2974691358024691,14.02,18.071625,2.3464629629629625,0.7626116853932585,1.789440074898044,68.67738764044944,5747.757037336956,88.60283265405603,2835.030963302753,-3652.072061697247,7633.66962199111,-1146.5665969911106,-77.69511073145031
2025-02-12,125.5061521837868,2261.118837743102,49.13333333333333,2.35,2.47,2.411552917232022,5.16,6.62,5.890000000000001,330.0,340.0,0.0,0.3673828976887032,0.0,6128.100562499999,250.0,752.4260250000001,6.546201834862386,15.864440366972476,77.58935779816514,330.0,340,355,335,345,325,345,345.0,330,325,300,22.0,10.3,8.56,8.46,8.53,7.28,8.44,8.72,8.49,8.59,6.33,10.875,9.4375,11.625,10.5,8.0625,8.5625,11.25,16.5,17.0,816.0,606.0,475.5,393.0,326.5,283.5,222.0,183.0,110.5,1848.0,1351.0,1114.5,1025.5,812.5,711.5,559.0,381.0,275.0,1.48,1.84,1.04,0.969,0.854,0.643,0.324,0.01,0.002,0.001,0.0,2.41,3.02,2.4,0.2,2.08,1.81,1.63,1.33,0.9,0.61,512.219084051339,441.07754459976417,90.70546280075794,92.5195720567731,79.820807264667,76.19258875263667,67.12204247256088,59.86560544850025,58.05149619248508,56.237386936469925,52.6091684244396,1607.5588969242642,11.345,11.22,11.05,11.08,11.045,11.0,10.975,11.05,11.065,10.995,11.05,1090.0389689321084,1355.1835829966756,195.3231990275643,181.98863447856712,160.3903961245576,120.76232401415754,60.85068892781811,1.878107682957349,0.3756215365914698,0.1878107682957349,0.0,267.6553163565341,1586.4207590003934,9359.1853125,33.86288182731034,2999.60025015,False,True,340.0,0.4913333333333333,0.5086666666666666,3271829.505273265,1664270.6083490006,565.8520068386603,0.3519945725915875,22.0,17.938875,2.411552917232022,0.7758935779816514,1.8711084214432423,68.0980275229358,5375.674537499999,87.72170891573877,3166.9793344892937,-2961.121228010705,5773.481434846221,354.61912765377747,958.2841314785886
2025-02-13,151.78848767921144,3642.9237043010735,50.375,2.59,2.65,2.621970223325062,6.46,5.92,6.19,275.0,320.0,1.8604315419796147,0.501553038084385,5.0,3876.713347500001,300.0,444.8615707566148,6.823780219780219,14.100549450549453,79.07567032967033,275.0,320,315,345,345,315,320,310.0,300,315,310,22.0,11.52,8.57,8.41,8.47,7.58,8.42,8.72,8.58,8.66,8.34,12.125,10.0625,10.8125,11.0625,11.25,10.625,13.125,14.3125,13.1875,732.0,585.0,500.5,388.0,281.0,245.0,216.5,171.5,143.0,0.0,0.0,0.0,0.0,0.0,0.0,0.0,0.0,0.0,1.38,1.54,1.161,0.966,0.724,0.482,0.241,0.08,0.002,0.002,0.002,3.335,2.46,3.274,2.65,2.792,2.332,2.367,2.112,1.513,1.302,545.9312495762425,494.2891043460575,107.23122584582003,99.70622754085024,94.06247881212286,92.1812292358804,82.77498135466811,71.48748389721338,69.60623432097091,62.08123601600109,58.31873686351617,2685.5289992845337,11.13,11.115,11.08,11.115,11.11,11.08,11.065,11.06,11.045,11.055,11.06,1002.9303681605536,1119.21214997627,215.1612682215744,179.02307071665876,134.17464099260968,89.32621126856058,44.66310563428029,14.825927181503832,0.3706481795375958,0.3706481795375958,0.3706481795375958,3448.717328520439,1777.6701878093438,9540.1396875,27.999488399818013,4954.831603312499,False,True,320.0,0.50375,0.4962499999999999,5331074.93654498,2645545.937260446,846.5746999233427,0.3152357320099255,22.0,17.807375,2.621970223325062,0.7907567032967033,2.073340529938647,67.34256868131868,3431.851776743386,88.52477521858832,2800.428686690624,-1076.2846608093769,8471.677773777023,-4594.964426277022,2169.0055966378613
2025-02-14,149.7881770549191,3594.916249318058,50.91666666666666,2.61,2.83,2.7214459901800323,6.536,7.16,6.848,240.0,300.0,0.0,0.4601056042051198,0.0,7041.37707,300.0,799.4456459274195,6.688569343065693,22.09287591240876,71.21855474452556,240.0,300,300,320,285,295,285,295.0,285,240,260,22.0,11.81,8.83,8.56,8.19,7.53,8.33,8.34,6.99,6.22,7.89,11.3125,10.625,11.3125,7.3125,8.875,8.125,12.0625,17.1875,16.4375,877.5,636.0,566.5,456.0,374.0,278.5,248.0,193.0,135.5,2059.5,1339.5,1157.0,1019.5,848.5,597.0,530.0,486.0,307.0,1.52,2.04,1.322,0.96,0.724,0.483,0.161,0.046,0.003,0.001,0.001,4.12,3.76,3.904,3.326,3.094,2.962,2.688,2.446,2.017,1.386,614.5250533775496,554.5713896333984,149.05979648389587,116.57240494253396,101.2842206877754,85.99603643301685,78.35194430563757,66.88580611456865,64.97478308272385,61.152737019034205,59.241713987189385,2692.6735369513,10.795000000000002,11.115,11.12,11.195,11.145,11.11,11.115,11.075,11.065,11.125,11.125,1098.1038477263437,1473.770953527461,243.5406500704129,176.8525144232953,133.3762712942352,88.97892131922045,29.65964043974015,8.474182982782901,0.5526641075727978,0.1842213691909326,0.1842213691909326,3253.022082600409,1952.6158860673236,10339.046718749998,28.37340091562606,4942.11111375,False,True,300.0,0.5091666666666667,0.4908333333333333,5288393.198595025,2595719.6616437244,778.7158984931174,0.2891980360065466,22.0,17.662125,2.7214459901800323,0.7121855474452555,1.9381745023590615,72.16875912408759,6241.93142407258,88.64645881082718,3253.678088629445,-3787.698981370554,9258.761703224598,-2217.3846332245985,265.4247531863109
2025-02-15,148.57590550988917,3565.8217322373403,51.04166666666666,2.786,2.54,2.664438775510204,6.967,4.98,5.9735,205.0,235.0,0.0,0.4251317543533739,0.0,7327.965599999999,280.0,825.597674373977,6.47303317535545,20.63028436018957,76.89668246445498,205.0,235,225,240,240,240,225,245.0,235,220,210,,0.0,0.0,0.0,0.0,0.0,0.0,0.0,0.0,0.0,0.0,12.125,8.25,11.5,10.3125,10.25,10.125,14.5625,14.9375,15.75,940.5,674.0,516.5,443.5,399.0,378.0,321.5,231.5,187.5,0.0,0.0,0.0,0.0,0.0,0.0,0.0,0.0,0.0,1.52,1.88,1.284,0.926,0.688,0.243,0.04,0.02,0.002,0.001,0.001,3.381,3.527,3.134,3.152,3.008,2.867,2.447,2.573,1.878,1.356,631.7907902217169,488.8857305287095,151.5169698692439,118.91205230244456,109.32237066515064,97.81475270039796,92.0609437180216,86.30713473564525,72.88158044343378,67.12777146105742,65.20983513359865,2680.520008714552,11.13,11.105,11.05,11.015,10.945,10.89,10.86,10.865,10.86,10.8,10.845,1096.5776009096078,1356.2933484934622,236.21147242751564,170.35188743604323,126.5681409891984,44.70357305287095,7.35861284820921,3.679306424104605,0.3679306424104605,0.1839653212052302,0.1839653212052302,3247.196283112942,1981.82993177942,11854.288593749998,28.604907272243555,4914.148074739584,False,True,235.0,0.5104166666666666,0.4895833333333333,5251631.037481571,2571111.028767019,604.2110917602495,0.2254081632653061,22.475,17.768125,2.664438775510204,0.7393911775428362,1.9700625237152825,70.17809537914691,6502.367925626022,88.73360330220467,3042.479803865833,-4285.485796134166,9097.103693132174,-1769.1380931321746,-417.4083178943556
2025-02-16,150.16774618258611,3604.0259083820665,50.66666666666666,2.586,2.45,2.5194605263157897,6.467,5.8,6.1335,280.0,215.0,0.0,0.3951045232553584,0.0,7142.081449750001,220.0,856.724653737245,8.903557833089312,20.689970717423133,70.40647144948757,280.0,215,210,205,225,205,200,190.0,205,190,200,22.95,10.63,9.81,7.92,8.33,7.4,8.21,8.4,8.26,8.24,6.94,12.25,10.1875,7.6875,10.5625,9.375,11.375,16.75,15.9375,17.0,820.0,646.0,547.0,512.0,456.0,367.0,307.5,243.5,143.5,0.0,0.0,0.0,0.0,0.0,0.0,0.0,0.0,0.0,1.8,2.22,1.241,0.968,0.564,0.328,0.122,0.04,0.002,0.001,0.001,3.063,3.594,3.396,3.129,3.064,2.751,2.628,2.056,1.744,0.8,528.2523567802756,468.7309644670051,113.8346627991298,100.55395213923131,79.68426395939086,70.19804205946338,66.40355329949237,62.60906453952139,58.8145757795504,56.917331399564894,56.917331399564894,2679.9035640670777,10.785,11.03,11.02,11.055,11.025,11.035,11.010000000000002,10.985,11.035,11.085,11.04,1303.988397389413,1608.252356780276,229.25202683103703,178.82027556200146,104.18867295141408,60.59199419869472,22.53726613488035,7.389267585206673,0.3694633792603336,0.1847316896301668,0.1847316896301668,2405.3819549477626,1662.91609862219,11770.72828125,28.3016833377289,4930.307442666667,True,False,280.0,0.5066666666666666,0.4933333333333334,5289283.350132391,2609379.786065313,730.6263400982878,0.2726315789473685,22.95,17.785249999999998,2.5194605263157897,0.7040647144948756,1.7738632561416354,74.0606789897511,6285.356796012757,88.00455217761156,3515.759184191443,-3626.3222655585582,8440.78189149864,-1298.7004417486387,746.16157237013
2025-02-17,144.7866311730921,3474.8791481542103,50.91666666666666,2.53,2.21,2.3714459901800327,6.336,5.36,5.848000000000001,240.0,275.0,1.9200147211368697,0.4929898786565066,5.0,6751.911244,200.0,835.1683199736842,7.135806328631339,18.232184521540216,74.63200914982845,240.0,275,245,215,245,260,205,220.0,220,200,195,9.2,8.68,8.31,8.14,8.25,7.47,8.16,8.43,8.46,8.49,6.08,12.0,9.125,11.8125,11.1875,10.875,11.25,12.5625,14.5,19.0,909.0,699.0,550.5,401.5,366.0,281.0,195.5,165.0,127.5,2191.5,1692.5,1361.5,1083.0,995.5,759.0,527.0,469.0,333.5,1.12,1.52,1.044,0.845,0.526,0.218,0.101,0.002,0.002,0.001,0.001,2.653,2.724,2.457,2.077,1.718,1.478,1.272,0.865,0.644,0.329,412.1814382410394,352.2277744968882,108.92831281515468,99.37319765593058,91.7291055285513,80.2629673374824,66.88580611456865,61.152737019034205,59.241713987189385,55.41966792349975,53.50864489165493,2602.5588204652536,11.485,11.13,11.005,10.92,10.805,11.32,11.22,10.67,10.685,10.68,10.64,809.1291509562532,1098.1038477263437,192.32710943533365,155.66705696633807,96.90044019443056,40.16025848362331,18.606358288284195,0.3684427383818652,0.3684427383818652,0.1842213691909326,0.1842213691909326,3044.1244531063044,1440.911366010993,10886.81859375,29.35353882858932,4777.090108925001,False,True,275.0,0.5091666666666667,0.4908333333333333,5111408.485365474,2508849.66490022,689.9336578475605,0.2650981996726678,9.2,17.6375,2.3714459901800327,0.7463200914982845,1.7698577883744018,70.31487323675181,5916.742924026315,87.6306383512395,2411.999550265752,-4339.911693734248,7732.203689356734,-980.292445356734,-1092.743823494812
2025-02-18,148.80094325877033,3571.222638210488,50.5,2.44,2.25,2.346470297029703,6.1,4.35,5.225,245.0,280.0,0.0,0.4628234624003724,0.0,6171.827679000001,190.0,719.9059130555647,5.321372403560831,16.873241839762613,77.80538575667656,245.0,280,265,275,230,210,220,205.0,205,195,200,20.11,9.3,8.4,8.17,8.03,7.27,8.02,8.45,8.59,8.23,7.74,14.125,10.4375,11.875,12.25,10.5625,11.3125,12.5625,18.625,19.375,811.0,651.5,575.0,308.5,272.0,236.0,206.5,167.0,132.0,0.0,0.0,0.0,0.0,0.0,0.0,0.0,0.0,0.0,1.92,2.04,1.121,0.965,0.843,0.681,0.286,0.04,0.002,0.001,0.001,3.894,4.308,3.34,3.103,2.639,1.816,1.261,0.979,0.842,0.404,473.8745587836004,392.4273689926691,103.84516698343742,94.40469725767038,84.96422753190335,77.4118517512897,69.85947597067607,67.97138202552267,62.30710019006245,56.64281835460223,52.86663046429542,2642.579922639228,11.095,11.07,11.11,11.16,11.135,11.19,11.21,11.18,11.2,11.21,11.175,1393.472712462666,1480.564756991583,207.4641365734456,178.5931238121097,156.01451126798804,126.03307493890853,52.930190062449086,7.402823784957915,0.3701411892478957,0.1850705946239478,0.1850705946239478,1897.2360042280009,1536.5752783057294,10880.1965625,28.561646901720867,4869.3620672,False,True,280.0,0.505,0.495,5232831.52997867,2590251.607339442,725.2704500550437,0.2744554455445545,20.11,17.464875,2.346470297029703,0.7780538575667656,1.8256802662697948,67.19749165430268,5451.921765944437,88.33561222869061,3603.215612272604,-2568.612066727398,7756.932807861899,-1585.1051288618985,1754.5094586007704
2025-02-19,137.86442102663673,3308.746104639282,51.958333333333336,2.38,2.27,2.326386928628709,5.95,5.72,5.835,275.0,325.0,0.0,0.4369859860844741,0.0,6200.735296,200.0,704.6105655128713,5.992169595110772,15.022597402597404,78.98523300229182,275.0,325,305,310,260,290,265,250.0,240,185,250,,0.0,0.0,0.0,0.0,0.0,0.0,0.0,0.0,0.0,0.0,13.625,11.25,12.5,10.25,10.8125,12.4375,11.75,11.5,17.25,882.0,696.5,476.5,338.0,279.0,208.5,153.0,134.0,118.0,2323.5,1834.0,1152.5,871.5,673.0,528.0,413.0,323.5,244.5,1.64,2.04,0.966,0.847,0.72,0.441,0.08,0.006,0.002,0.001,0.001,4.32,4.933,3.984,3.512,3.093,2.41,2.128,1.379,0.848,0.543,525.1008004403569,378.38145914084544,126.02419210568566,104.36378408752094,88.61076007431022,86.64163207265888,76.7959920644022,70.88860805944817,64.98122405449416,59.07384004954015,49.22820004128346,2553.513856356479,11.205,11.11,11.15,11.04,11.015,11.105,11.07,10.985,11.065,11.07,10.995,1170.9557120249533,1456.5546661773813,175.87897594091876,154.2127252815302,131.0899199559643,80.29257597302814,14.56554666177381,1.0924159996330358,0.3641386665443453,0.1820693332721726,0.1820693332721726,2060.5346732227663,1630.090492190547,10265.73421875,30.82738801172537,4641.757191545833,False,True,325.0,0.5195833333333334,0.4804166666666666,4914541.503813592,2361027.647457113,767.3339854235616,0.3005012028869285,18.28,17.316125,2.326386928628709,0.7898523300229183,1.8375021361122463,66.87933537051184,5496.1247304871285,88.63666110747536,3185.370815348271,-3015.3644806517286,7580.606546274455,-1379.8712502744556,874.6169002094139
2025-02-20,138.43660501025442,3322.478520246106,50.91666666666666,2.24,2.41,2.3264459901800327,5.6,5.65,5.625,320.0,325.0,0.0,0.4144391202878174,0.0,5940.4612575,210.0,698.5137453014034,5.564142914492171,19.431256523484542,75.0046005620233,320.0,325,325,315,310,325,295,310.0,330,300,290,16.45,9.64,8.41,8.41,8.47,7.67,8.4,8.72,8.6,8.45,7.45,14.8125,11.5,11.75,11.6875,11.8125,11.25,12.125,14.75,14.4375,974.5,740.5,523.0,306.5,235.5,208.5,172.5,117.5,94.5,0.0,0.0,0.0,0.0,0.0,0.0,0.0,0.0,0.0,2.0,2.31,1.121,1.0,0.628,0.283,0.066,0.08,0.004,0.001,0.001,4.048,4.151,3.699,3.6,2.941,2.102,1.903,1.732,1.234,0.82,487.1235179212284,389.6988143369827,97.46217462408576,93.64012856039612,80.2629673374824,66.88580611456865,64.97478308272385,63.06376005087903,61.152737019034205,55.41966792349975,49.68659882796529,2488.386894402827,11.245,11.225,11.21,11.21,11.155,11.125,11.07,11.07,11.075,11.115,11.145,1444.873483850452,1668.828873847272,206.51215486303548,184.22136919093265,115.69101985190568,52.13464748103393,12.158610366601554,14.73770953527461,0.7368854767637305,0.1842213691909326,0.1842213691909326,1431.9003751760015,1509.370955798846,10963.597499999998,30.699972739761925,4567.577345708335,False,True,325.0,0.5091666666666667,0.4908333333333333,4887175.570021918,2398788.6756190914,779.6063195762047,0.3132978723404255,16.45,17.166625,2.3264459901800327,0.7500460056202329,1.7449415222257412,69.09971397029305,5241.947512198597,88.24142242457167,3700.263197201653,-2240.198060298347,7340.048273477903,-1399.587015977903,2158.5788822047093
2025-02-21,153.11315924554756,3674.7158218931418,49.708333333333336,2.5,2.19,2.346011735121542,6.25,4.96,5.605,345.0,285.0,2.256673264928552,0.510637225450593,6.0,5789.097712500001,280.0,660.9431288359249,4.455173431734317,19.234959409594094,76.30986715867158,345.0,285,285,270,280,270,285,270.0,275,275,255,16.16,9.67,8.33,8.27,8.32,7.52,8.44,8.44,8.7,8.65,8.55,13.375,12.5,12.0,11.3125,15.0,10.75,9.0625,9.8125,17.0,827.0,666.0,469.5,376.5,296.5,204.0,149.0,105.0,90.0,2056.0,1471.5,1252.5,1018.5,783.5,469.0,401.0,312.5,222.0,1.32,1.72,0.844,0.689,0.602,0.364,0.04,0.01,0.002,0.001,0.001,2.148,2.937,2.725,2.683,2.469,1.918,1.58,1.103,0.95,0.698,376.2375614905996,332.8255351647612,88.56053370471035,83.02550034816596,75.64545587277343,71.95543363507717,66.42040027853277,60.88536692198837,55.35033356544397,53.50532244659584,46.12527797120331,2657.634380791784,11.215,10.975,11.09,10.59,11.02,11.075,11.035,11.06,11.085,11.085,11.105,966.2723780857611,1259.0821896269008,157.54631909971025,128.61304959680135,112.37308542420092,67.94651676812147,7.466650194299063,1.8666625485747657,0.3733325097149532,0.1866662548574766,0.1866662548574766,2900.410946007755,1310.5367213998518,10156.753593749998,27.757248436003305,4931.927972458334,True,False,345.0,0.4970833333333334,0.5029166666666667,5346456.424057235,2688822.043265451,927.6436049265808,0.3490486169321039,16.16,17.343875,2.346011735121542,0.7630986715867158,1.7902384385980952,67.59081642066421,5128.154583664076,88.58296816429967,2701.9135163638,-3087.184196136201,7573.804312607331,-1784.70660010733,275.6724490635236
2025-02-22,146.29665428753876,3511.1197029009304,50.75,2.26,2.6,2.43145566502463,5.65,6.21,5.93,370.0,375.0,0.0,0.485659756263806,0.0,6234.841444999999,230.0,635.4798601181893,5.903713964807189,14.810153500561588,80.78613253463122,370.0,375,335,300,320,300,295,310.0,300,275,280,16.27,9.84,8.42,8.33,8.44,7.55,8.28,8.6,8.45,8.42,6.1,14.3125,11.125,10.25,11.9375,11.625,10.5,10.625,9.375,16.75,982.5,712.0,513.0,415.5,306.5,236.5,170.5,111.5,73.5,0.0,0.0,0.0,0.0,0.0,0.0,0.0,0.0,0.0,1.8,2.08,1.321,0.7666,0.623,0.324,0.04,0.01,0.002,0.001,0.001,5.03,4.495,3.943,3.133,2.518,2.141,1.788,1.091,0.913,0.623,529.5291876445775,454.94761191998913,133.12811266839023,100.7969995917812,85.58235814396515,66.56405633419512,64.66222615321811,58.95673561028711,57.0549054293101,55.153075248333096,49.44758470540209,2617.0806663404824,11.125,11.07,11.07,11.19,11.035,11.005,11.5,10.985,11.135,11.095,11.12,1302.7894951694109,1505.4456388624303,243.8061974418288,141.48511049122328,114.98202952782692,59.79803782827595,7.382473805959994,1.8456184514899985,0.3691236902979997,0.1845618451489998,0.1845618451489998,2317.687193124135,1655.822853449449,10795.584375,29.05056182383254,4811.1117729,False,True,375.0,0.5075,0.4925,5156809.194759572,2539728.528419089,952.3981981571586,0.3639162561576355,16.27,17.156,2.43145566502463,0.7959224880259234,1.9352502424311295,66.3901363486305,5599.36158488181,89.8076019137935,3378.2728489590413,-2856.568596040958,7987.262755650814,-1752.421310650815,1157.1841130362727
2025-02-23,258.6199749399104,6206.8793985578495,32.958333333333336,2.61,2.2,2.408051201011378,6.35,5.88,6.115,255.0,375.0,0.0,0.4633195523684477,0.0,6363.315611999999,280.0,671.5672168876848,6.851664122137405,17.193969465648856,75.95436641221374,255.0,375,400,425,415,400,420,380.0,355,375,370,16.59,9.77,8.51,7.95,8.53,7.61,8.43,8.71,8.71,8.63,7.88,13.5,12.6875,11.75,13.375,13.0,12.75,10.3125,10.3125,22.0,1138.5,735.5,472.0,308.0,236.0,159.0,111.5,92.0,71.5,0.0,0.0,0.0,0.0,0.0,0.0,0.0,0.0,0.0,1.977,2.095,2.078,1.419,1.035,0.903,0.057,0.02,0.011,0.008,0.002,4.026,5.284,4.457,3.74,3.46,3.27,2.183,1.58,1.017,0.446,316.07345237863416,270.3259790080424,71.05414386696008,68.93312464705082,57.26751893754991,51.964970887776765,49.84395166786751,34.99681712850272,31.815288298638837,30.754778688684205,29.694269078729583,2578.084208671553,11.239999999999998,11.285,11.16,11.260000000000002,11.165,11.13,11.065,11.05,11.205,11.155,11.275,1672.4789398866667,1772.3031760559268,448.2700381671956,306.109328276829,223.2721316184059,194.796845267073,12.296146378984677,4.314437325959535,2.372940529277744,1.725774930383814,0.4314437325959535,938.1569417061733,1012.7242945884368,10999.106249999995,16.433378748054846,5523.346804791667,False,True,375.0,0.3295833333333333,0.6704166666666667,7822252.9719490865,5244168.763277533,1966.563286229075,0.7628002528445007,16.59,16.912,2.408051201011378,0.7595436641221375,1.829020032609896,69.3108110687023,5691.748395112315,89.44626892902755,4638.371202169298,-1724.9444098307013,7260.819655351592,-897.5040433515924,3584.994009226282
2025-02-24,140.76523348857526,2451.7080716705154,50.94117647058823,2.23,2.22,2.226444572748268,6.05,5.16,5.605,815.0,675.0,0.0,0.4486205256165417,0.0,6208.158775000002,260.0,640.3082079867257,10.626907824222938,16.77012325830654,72.60296891747052,815.0,675,595,575,555,525,550,535.0,470,455,380,17.0,10.04,8.51,8.31,8.35,7.57,8.38,8.68,8.52,8.21,7.4,12.625,9.875,11.4375,12.0625,10.4375,12.0,12.1875,17.5,19.5625,1216.0,806.0,531.0,360.5,245.0,177.0,111.5,93.0,78.0,1977.0,1712.0,1174.0,906.0,616.5,412.0,331.5,265.5,221.5,2.321,2.488,1.223,0.671,0.57,0.142,0.056,0.014,0.004,0.002,0.001,2.426,3.037,2.897,2.866,2.326,2.023,1.587,1.402,1.088,0.669,397.4745012508821,352.4773879017256,109.00550708833153,89.88173391494003,80.31984732824428,68.84558342420938,63.10845147219194,57.37131952017449,55.45894220283533,53.5465648854962,51.63418756815704,1837.470129539376,10.985,10.97,10.95,11.045,10.97,10.945,10.96,10.945,11.055,11.07,11.145,1676.3191352877034,1796.9332221438196,225.24139040348967,123.5788822246456,104.97758996728464,26.15231188658669,10.313587786259545,2.5783969465648857,0.7366848418756816,0.3683424209378408,0.1841712104689204,-308.16379806138906,1379.124026557188,10946.273437500002,30.192114165355587,3372.1081254,True,False,815.0,0.5094117647058823,0.4905882352941176,3607042.979465288,1769572.8499259118,1442.201872689618,0.7848845265588915,17.0,16.75325,2.226444572748268,0.7260296891747052,1.6164648611171342,73.76496181672026,5567.850567013276,89.68602074796766,3967.383715119636,-2240.775059880366,5678.65215160216,529.5066233978414,2366.916863225996
2025-02-25,143.43509244076066,3442.4422185782555,51.66666666666666,2.09,2.16,2.126870967741936,5.07,5.21,5.140000000000001,325.0,415.0,1.8966974003087784,0.5116220624719008,5.0,4091.0253975,300.0,435.6272719766744,9.40084046113797,15.129899590925996,75.46925994793604,325.0,415,490,470,455,460,485,445.0,465,480,450,15.95,9.47,8.37,8.29,8.33,7.65,8.31,8.51,8.56,8.55,8.07,14.375,10.4375,11.0,12.1875,12.0,11.625,13.75,13.25,20.25,955.0,506.0,362.0,293.5,202.0,177.5,134.0,109.5,102.5,0.0,0.0,0.0,0.0,0.0,0.0,0.0,0.0,0.0,2.053,2.094,1.167,0.769,0.416,0.332,0.167,0.028,0.011,0.02,0.002,3.016,3.217,3.086,2.659,2.366,2.128,1.664,1.302,1.038,0.966,482.4428179322964,382.8911253430924,99.58998170173832,80.06253430924062,76.15704483074107,74.2043000914913,68.34606587374199,64.44057639524245,60.535086916742905,56.62959743824336,46.865873741994506,2633.842169418197,11.685,11.685,11.685,11.73,11.69,11.665,11.645,11.585,11.625,11.55,11.605,1470.7218664226898,1500.0933211344925,213.183032936871,140.47793687099727,75.99326623970722,60.64847209515096,30.50691216834401,5.1149313815187565,2.0094373284537967,3.65352241537054,0.365352241537054,1506.4599043957733,1492.1650045745655,9288.36703125,29.63012696321348,4802.206894916666,False,True,415.0,0.5166666666666666,0.4833333333333334,5097759.037583608,2463916.868165411,1022.5255002886456,0.388225806451613,15.95,16.603,2.126870967741936,0.7546925994793603,1.605133779402344,71.2072378207512,3655.3981255233257,89.35163608999144,3502.768051235132,-588.2573462648679,6937.020232182146,-2845.994834682146,3350.1379769469386
2025-02-26,143.06342856736185,3433.5222856166843,51.5,2.21,2.13,2.1718834951456314,5.28,4.65,4.965,370.0,470.0,0.0,0.4904412994688689,0.0,5601.84244375,420.0,598.0684312241935,9.200404342942718,14.65557469112692,76.14402096593037,370.0,470,440,410,395,355,340,340.0,340,315,350,16.52,9.72,8.4,8.33,8.32,7.23,8.23,8.59,8.63,8.28,8.23,15.0,11.9375,15.5625,16.5,13.25,13.125,12.125,10.4375,16.0,959.5,559.5,370.0,266.5,224.0,177.0,152.5,127.5,98.5,1966.0,1411.5,947.5,743.5,702.0,503.5,422.5,347.5,258.5,1.635,1.844,1.446,0.963,0.738,0.563,0.46,0.087,0.019,0.009,0.003,2.654,2.865,2.838,2.429,2.129,1.89,1.421,1.21,0.983,0.966,419.1696355165799,358.19950671416825,99.1145656344204,83.56718278980543,77.73691422307482,75.79349136749795,68.01979994519046,64.13295423403673,60.24610852288298,52.47241710057551,46.64214853384489,2614.5093839940278,11.3,11.11,11.105,11.15,11.065,11.06,11.085,11.065,11.11,11.015,11.15,1173.489997259523,1323.4957522608931,264.64890929021647,176.24958481775826,135.06977528089885,103.0410345300082,84.18983283091258,15.922859687585635,3.477406138668128,1.6471923814743763,0.5490641271581255,1795.2912120762771,1405.094724582077,10524.838124999997,29.707102944194254,4774.31273815,False,True,470.0,0.515,0.485,5076717.250473839,2462207.866479812,1157.2376972455118,0.442621359223301,16.52,16.46425,2.1718834951456314,0.7614402096593037,1.6537594238992708,70.66023961063273,5003.774012525806,89.32371916508538,3281.781408605096,-2320.061035144904,7080.235776487644,-1478.3933327376444,1559.7888046843862
2025-02-27,138.56360765485314,3325.526583716475,51.40909090909091,2.2,2.45,2.326417771883289,5.36,5.66,5.51,400.0,400.0,1.301497594513994,0.5216301010329659,3.29,5678.409779,300.0,606.7877909786407,8.582071696540226,15.83531471446436,75.58261358899541,400.0,400,380,325,340,310,365,365.0,380,405,340,15.98,9.51,8.44,8.31,8.29,7.24,8.31,8.49,8.57,8.63,8.32,14.0,11.75,13.125,14.625,11.6875,11.375,12.875,8.625,16.625,830.5,559.5,374.0,245.0,187.5,161.0,141.5,95.5,76.5,0.0,0.0,0.0,0.0,0.0,0.0,0.0,0.0,0.0,2.269,2.383,1.544,1.412,0.89,0.14,0.056,0.025,0.014,0.005,0.002,3.004,3.176,2.88,2.934,2.228,1.975,1.837,1.837,1.269,1.186,539.6975580613844,478.8865656037637,118.2393734597864,96.91751922933312,93.0408184601598,81.41071615263982,67.84226346053318,63.96556269135986,60.08886192218654,56.212161153013206,52.33546038383989,2526.316616379789,11.305,11.365,11.185,11.275,11.205,11.165,11.125,11.14,11.225,11.23,11.215,1630.2030468224928,1712.1083563587483,282.8750743036368,258.691453961616,163.05622806362484,25.649294302143232,10.259717720857292,4.58023112538272,2.564929430214323,0.916046225076544,0.3664184900306176,1182.2074056314068,1708.6368605779996,8831.438906249998,30.671834198964326,4615.982058497728,False,True,400.0,0.514090909090909,0.4859090909090909,4914143.727706045,2387827.111326256,955.1308445305024,0.3780725022104333,15.98,16.497,2.326417771883289,0.7558261358899542,1.7583673549882637,70.6246613172155,5071.621988021359,89.31412464766679,4091.270796803824,-1587.138982196176,7588.90285399187,-1910.4930749918703,3110.919605586288
2025-02-28,147.6177823028674,3542.826775268817,48.94736842105263,2.16,2.3,2.2320860215053764,5.13,4.74,4.9350000000000005,1055.0,1130.0,0.0,0.4542599142233606,0.0,5877.26787375,430.0,610.1310668370689,7.850244200244201,15.697106227106229,79.95264957264958,1055.0,1130,1015,1010,1080,1030,1075,1130.0,1025,900,810,,0.0,0.0,0.0,0.0,0.0,0.0,0.0,0.0,0.0,0.0,15.75,11.375,10.75,12.1875,13.375,10.5625,11.0,12.5,18.375,961.5,717.0,389.0,302.5,200.5,179.5,156.0,103.5,81.5,1886.0,1499.5,928.0,668.0,564.0,453.0,402.5,292.0,245.5,2.275,2.45,1.279,1.113,0.935,0.62,0.235,0.09,0.071,0.013,0.005,3.298,3.598,3.22,2.829,2.415,2.331,1.971,1.425,1.308,0.903,438.6644125105663,389.13778529163136,104.6426880811496,90.20921386306,90.20921386306,66.7548182586644,64.9506339814032,61.34226542688081,55.9297125950972,54.125528317836,43.3004226542688,2504.2896981318404,11.215,11.11,11.095,11.14,11.035,11.065,11.07,11.06,11.08,11.055,11.045,1678.8461538461536,1807.9881656804728,240.68012256973796,209.4425147928994,175.94676669484363,116.67058326289096,44.2219146238377,16.93605240912933,13.360663567202028,2.446318681318681,0.9408918005071852,746.3918856707905,1459.2666948436176,10264.4990625,28.790569358915548,4682.125280368421,False,True,1130.0,0.4894736842105263,0.5105263157894737,5116290.781129566,2612001.082997726,2951.56122378743,1.1786021505376345,15.98,16.53175,2.2320860215053764,0.7724893678516866,1.7242627197432745,68.95990013743636,5267.136806912931,89.61879771445956,4307.480147928995,-1569.7877258210046,7123.269795280472,-1246.001921530472,3347.82348894506
2025-03-01,131.52340158280222,1509.2310331626556,39.45454545454545,2.27,2.38,2.3280691244239637,5.02,4.95,4.984999999999999,555.0,505.0,0.0,0.0,0.0,1844.4716639737328,940.0,188.0083891052995,11.712798552472858,15.966996381182147,72.320205066345,555.0,505,830,815,910,935,860,820.0,865,950,940,,0.0,0.0,0.0,0.0,0.0,0.0,0.0,0.0,0.0,0.0,14.714285714285714,7.357142857142857,14.714285714285714,11.428571428571429,11.714285714285714,8.428571428571429,10.714285714285714,8.842857142857143,17.714285714285715,746.5,634.0,362.0,264.0,233.5,138.0,118.5,107.5,86.0,0.0,0.0,0.0,0.0,0.0,0.0,0.0,0.0,0.0,1.831,2.115,1.297,1.237,0.745,0.564,0.1,0.07,0.031,0.008,0.002,2.457,2.96,2.917,2.877,2.283,1.82,1.56,1.469,1.154,0.693,304.472717498432,288.7241286623062,74.9632828599588,65.59287250246393,56.222462144969086,48.19068183854493,49.52931188961563,44.174791685332856,38.820271481050085,36.1430113789087,32.12712122569662,791.2308329572379,11.09,10.905,10.905,11.0,10.855,10.815,10.81,10.93,10.915,10.915,10.93,1475.0041214944897,1703.7868470567155,266.4311786578263,254.1059121046501,153.03872636860496,115.85750559985662,20.5421109219604,14.379477645372278,6.3680543858077225,1.6433688737568315,0.4108422184392079,-2355.4673185724305,1038.960653167279,4011.56814532748,32.31364113803245,1607.742658781818,True,False,555.0,0.3945454545454545,0.6054545454545455,2005423.7701681147,1214192.9372108767,673.8770801520366,0.8516820276497696,19.205,16.48825,2.3280691244239637,0.72320205066345,1.6836643648696727,74.62037092882991,1656.463274868433,89.80692450973989,4011.56814532748,2167.096481353747,2883.069869027628,-1038.598205053895,6366.673015786526
2025-03-02,246.8758415391508,5925.0201969396185,33.583333333333336,2.17,1.89,2.0339553349875925,4.85,4.53,4.69,510.0,430.0,0.0,0.0,0.0,5132.466824060545,550.0,550.0149472954095,11.380433295324972,14.586100342075255,74.03346636259977,510.0,430,440,425,455,485,495,510.0,515,525,550,,0.0,0.0,0.0,0.0,0.0,0.0,0.0,0.0,0.0,0.0,12.375,8.1875,11.625,10.125,10.875,9.875,9.875,12.875,17.875,841.5,466.0,344.0,250.5,153.5,92.5,86.0,67.5,44.0,0.0,0.0,0.0,0.0,0.0,0.0,0.0,0.0,0.0,1.984,2.26,1.479,1.075,0.989,0.856,0.336,0.226,0.162,0.038,0.007,2.455,2.874,2.497,2.227,2.122,1.678,1.662,1.094,0.899,0.885,225.72038044541864,200.16712982895612,58.644710164781415,49.95660495518417,46.6985655015852,43.44052604798623,38.01046029198795,35.838433989588644,32.58039453598967,29.322355082390708,24.978302477592084,2518.4849809060565,11.07,11.21,11.145,11.155,11.15,11.115,11.115,11.06,11.05,11.055,11.04,1671.0515480057925,1903.516380288856,317.6556129398411,230.8855874985322,212.4147404986496,183.8493608360405,72.16516967395984,48.53966769736584,34.793921092802066,8.161537046459742,1.5034410348741631,-103.52527450797766,785.357863321461,4684.536966613175,17.215131191060728,5372.512063575,True,False,510.0,0.3358333333333334,0.6641666666666666,7499210.861258728,4980725.880352671,2540.170198979862,1.008610421836228,19.205,16.30926829268293,2.0339553349875925,0.7403346636259976,1.5058076387583426,73.34185433295325,4582.451876765135,89.28361417326676,4684.536966613175,-447.9298574473696,5916.384502722068,-783.9176786615226,4786.622056461214
2025-03-03,143.33222059710593,3174.808686225896,50.41666666666666,1.66,2.09,1.8764752066115704,4.06,4.26,4.16,430.0,350.0,1.2792973484899366,0.529969351695735,3.0,4400.404352029339,435.0,507.6424340293389,6.299704190632704,14.130361544782252,79.56993426458506,430.0,350,400,385,415,440,430,435.0,430,440,435,,0.0,0.0,0.0,0.0,0.0,0.0,0.0,0.0,0.0,0.0,13.75,12.5,12.3125,11.0625,9.5625,11.0625,11.9375,11.3125,15.125,693.0,447.5,315.5,231.5,154.5,120.0,91.0,80.0,80.0,1429.0,1061.5,842.0,627.5,516.5,357.5,224.0,210.5,154.5,1.745,0.0,1.02,0.78,0.614,0.441,0.337,0.057,0.051,0.012,0.001,2.827,0.0,2.367,2.28,1.874,1.624,1.316,0.942,0.724,0.577,494.888085010174,0.0,99.82705177481346,96.05999321727332,86.642346823423,77.22470042957266,75.34117115080261,62.15646619941216,54.62234908433189,47.08823196925163,43.3211734117115,2343.193729396376,11.31,11.08,11.18,11.135,11.13,11.135000000000002,11.115,11.19,11.135,11.14,11.145,1267.6203933981462,0.0,188.9444494686864,144.48693194664253,113.73714899389552,81.69068844675557,62.42576418720325,10.558660411485414,9.447222473434318,2.2228758761021927,0.1852396563418493,2011.8389108210868,1137.171569070766,1881.3193748586928,29.651392982645337,4321.708324125001,True,False,430.0,0.5041666666666667,0.4958333333333333,4647656.983926696,2304463.25453032,990.9191994480376,0.4228925619834711,19.205,16.4509756097561,1.8764752066115704,0.7956993426458505,1.4931100883920632,66.70610620377978,3892.761918,88.4637321159991,1881.3193748586928,-2519.084977170646,5537.972288779884,-1137.5679367505454,-130.12316828261453
2025-03-04,154.51406259857504,3708.337502365801,47.29166666666666,2.3,2.41,2.356671806167401,5.4,5.12,5.26,410.0,400.0,0.0,0.3677346346465084,0.0,5885.4390484757705,620.0,603.5395684757709,6.447781201848998,14.934052388289675,78.61816640986133,410.0,400,480,480,485,485,520,520.0,615,640,620,,0.0,0.0,0.0,0.0,0.0,0.0,0.0,0.0,0.0,0.0,14.5,11.5,11.625,9.625,9.9375,12.875,8.625,8.9375,12.5,714.0,409.5,294.0,207.5,144.5,128.0,113.5,89.5,83.0,0.0,0.0,0.0,0.0,0.0,0.0,0.0,0.0,0.0,1.815,0.0,1.119,0.878,0.537,0.435,0.215,0.123,0.046,0.013,0.005,2.116,0.0,1.877,1.71,1.47,1.405,1.237,1.088,0.937,0.579,390.59663773211736,0.0,92.73302933743548,82.42935941105374,72.12568948467202,63.53929787935393,58.387462916163074,53.23562795297221,49.80107131084497,44.64923634765412,42.93195802659049,2495.5803963066705,11.24,10.98,11.175,11.2,11.15,11.13,11.13,11.14,11.1,11.56,11.045,1362.2970003296343,0.0,214.1733540270301,168.04665311504235,102.78024228106804,83.25773816064171,41.15037633227119,23.54184320404352,8.804266564113835,2.488162289858258,0.95698549609933,3274.828043086596,950.4293703988574,2007.4966217998024,27.50558705482639,4735.083448333333,True,False,410.0,0.4729166666666666,0.5270833333333333,5276998.194833489,2781417.7985268184,1140.3812973959955,0.4569603524229076,19.205,16.389268292682925,2.356671806167401,0.7861816640986133,1.852772162306972,67.3935092449923,5281.89948,89.74520739226622,2007.4966217998024,-3877.942426675969,6836.293603761027,-950.8545552852564,-1266.9062364003953
2025-03-05,133.59960927481333,3206.39062259552,52.708333333333336,1.85,2.19,2.021794466403162,4.13,4.76,4.445,390.0,375.0,1.1860098046244538,0.5614010530527036,3.0,5114.108985911857,410.0,586.3217964118576,7.851189477697294,11.86210827296988,80.28670224933283,390.0,375,365,380,400,420,440,450.0,465,475,410,,0.0,0.0,0.0,0.0,0.0,0.0,0.0,0.0,0.0,0.0,13.5625,14.0625,12.25,9.0625,10.4375,11.1875,9.75,9.1875,14.375,710.5,408.0,370.0,212.5,179.5,127.5,117.5,97.5,83.5,1529.0,1008.0,832.5,606.5,491.5,401.5,316.5,240.0,195.0,2.575,2.386,1.664,1.122,0.825,0.72,0.281,0.145,0.057,0.012,0.004,2.95,3.03,2.583,2.08,1.412,1.35,1.151,1.102,0.716,0.454,465.4452015244255,433.8895946414137,128.74687608268854,118.68852638872848,104.60683681718444,86.50180736805636,74.43178773530431,66.38510798013628,62.36176810255226,56.32675828617624,52.30341840859222,2527.2449726752343,11.325,11.165,11.1,11.125,11.08,61.095,11.1,11.14,11.13,11.145,11.125,1822.632521076337,1688.8548331216075,300.34152673518884,202.5139380990877,148.90730742579976,129.9554682988798,50.71873137775726,26.171587365746625,10.288141240327985,2.1659244716479966,0.7219748238826655,145.0316032484311,1649.6876833352585,4383.271954036265,31.811470281007963,4563.094654781249,True,False,390.0,0.5270833333333333,0.4729166666666666,4794773.070688191,2267528.098012957,884.3359582250532,0.3499209486166007,16.69,16.538292682926826,2.021794466403162,0.8028670224933283,1.6232321033345942,67.22780451772779,4527.7871895,88.53521115746588,4383.271954036265,-730.8370318755924,6764.313037031812,-1650.2040511199548,4238.75671857253
