Repository: epaki/jupyter

File: leachit/shanta/site_leaching_data_for_kinetic.csv (part 12 of 16)
lved_Gold_Profile_Au_Grams_Per_Day_Per_Tank_Cil_Tank_04,Undissolved_Gold_Profile_Au_Grams_Per_Day_Per_Tank_Cil_Tank_05,Undissolved_Gold_Profile_Au_Grams_Per_Day_Per_Tank_Cil_Tank_06,Undissolved_Gold_Profile_Au_Grams_Per_Day_Per_Tank_Cil_Tank_07,Undissolved_Gold_Profile_Au_Grams_Per_Day_Per_Tank_Cil_Tank_08,Undissolved_Gold_Profile_Au_Grams_Per_Day_Per_Tank_Cil_Tank_09,Leach_Feed_Dry_t,Ph_Leach_Tank_01,Ph_Leach_Tank_02,Ph_Cil_Tank_01,Ph_Cil_Tank_02,Ph_Cil_Tank_03,Ph_Cil_Tank_04,Ph_Cil_Tank_05,Ph_Cil_Tank_06,Ph_Cil_Tank_07,Ph_Cil_Tank_08,Ph_Cil_Tank_09,Dissolved_Au_Metal_Profile_G_Leach_Tank_01,Dissolved_Au_Metal_Profile_G_Leach_Tank_02,Dissolved_Au_Metal_Profile_G_Cil_Tank_01,Dissolved_Au_Metal_Profile_G_Cil_Tank_02,Dissolved_Au_Metal_Profile_G_Cil_Tank_03,Dissolved_Au_Metal_Profile_G_Cil_Tank_04,Dissolved_Au_Metal_Profile_G_Cil_Tank_05,Dissolved_Au_Metal_Profile_G_Cil_Tank_06,Dissolved_Au_Metal_Profile_G_Cil_Tank_07,Dissolved_Au_Metal_Profile_G_Cil_Tank_08,Dissolved_Au_Metal_Profile_G_Cil_Tank_09,Au_on_Carbon_g,Undissolved_Au_g,Total_Au_Grams,Residence_Time,Tonnes_Processed,Leach_Cn_Adds_To_Tank_1,Leach_Cn_Adds_To_Tank_2,CN_Concentration_PL_01,Solids_Fraction,Liquid_Fraction,Slurry_Mass_Kg,Solution_Mass_Kg,NaCN_Used_Kg,CN_Kg_T,Dissolved_Oxygen_Profile_Ppm_Leach_Tank_01_Imputed,Dissolved_Oxygen_PL_01,Leach_Feed_Grade_Au_Gt,Fines_Fraction,Grade_x_Fines,Particle_Size,Au_Recovery_g,Au_Recovery_pct,Total_Au_in_Solution_g,Au_Residual_g,Au_Accounted_g,Au_Unaccounted_g,Au_Inventory_g
2025-03-06,148.5959655648104,3120.5152768610183,50.5,2.14,2.2,2.171470297029703,4.31,4.71,4.51,345.0,435.0,0.0,0.4616071078416335,0.0,5017.225550693068,405.0,569.4745506930692,5.5017872340425535,15.560212765957449,78.93799999999999,345.0,435,445,470,450,420,430,410.0,400,415,405,16.69,9.55,8.554,8.38,8.4,7.69,8.33,8.48,8.64,8.67,8.27,15.5625,11.6875,11.4375,10.375,10.3125,11.6875,11.5625,9.9375,14.0,825.0,475.5,336.5,211.5,190.5,139.5,111.5,85.5,70.5,0.0,0.0,0.0,0.0,0.0,0.0,0.0,0.0,0.0,2.847,2.765,1.792,1.239,0.85,0.77,0.175,0.091,0.016,0.011,0.001,3.75,3.862,3.302,2.773,1.839,1.938,1.7,1.517,1.267,0.847,503.4917187075754,422.044528916644,111.39754276405104,92.51660331251696,84.96422753190335,62.30710019006245,58.530912299755634,52.86663046429542,50.978536519142,50.978536519142,45.31425468368178,2308.955552769145,11.095,11.225,11.29,11.34,11.265,11.235,11.21,11.21,11.195,11.185,11.14,2066.258756448547,2006.745859353788,331.64650556611457,229.30246673907143,157.3100054303557,142.50435786043985,32.38735405919088,16.841424110779254,2.961129513983166,2.0357765408634263,0.1850705946239478,-540.0444166462003,1535.39059190877,4988.178706217757,28.60104568684508,4254.822579999999,False,True,435.0,0.505,0.495,4572189.2134042485,2263233.660635103,984.5066423762698,0.4263861386138614,16.69,16.677073170731706,2.171470297029703,0.78938,1.7141152230693069,66.60236702127659,4447.750999999998,88.64961232180595,4988.178706217757,-29.046844475310536,6552.999432173397,-1535.7738814803288,5528.606412435516
2025-03-07,139.2062917632526,3045.137632321151,50.54166666666666,2.05,2.09,2.071467848309975,4.73,4.48,4.605,355.0,310.0,1.3289408295075895,0.5899510259366332,3.0,4676.207854365148,430.0,533.8112346151485,5.762972501091226,16.478559580969012,77.75846791793977,355.0,310,315,355,370,360,390,412.5,415,425,430,,0.0,0.0,0.0,0.0,0.0,0.0,0.0,0.0,0.0,0.0,14.6875,12.6875,12.625,13.0,12.0,11.5625,8.1875,7.5625,15.8125,861.5,479.5,270.0,259.5,170.0,118.0,105.5,89.0,73.0,1600.0,1011.5,811.5,629.0,424.5,307.0,268.5,267.5,200.0,1.994,2.002,1.301,0.947,0.724,0.712,0.591,0.126,0.075,0.037,0.003,2.572,2.787,2.528,2.288,1.912,1.98,1.561,1.212,0.814,0.608,400.3155345299803,363.2492813327599,96.40932456597024,88.84780891373728,75.61515652232961,71.83439869621313,77.50553543538784,68.05364087009664,60.49212521786369,54.82098847868896,47.259472826456005,2255.837223499472,11.48,11.355,11.275,11.28,11.295,11.215,11.195,11.18,11.23,11.17,11.21,1446.51771203513,1452.3211933271464,240.6667420041196,175.18170997532766,133.92983951651237,131.71000792231604,109.32670601416964,23.308231739061547,13.873947463727111,6.844480748772042,0.5549578985490845,408.5370033327914,1404.4032673894835,3734.235528644832,30.530229245873112,4155.470941506251,True,False,355.0,0.5054166666666666,0.4945833333333334,4463321.79422814,2207484.570728668,783.6570226086772,0.3473907666941468,16.69,16.651463414634147,2.071467848309975,0.7775846791793976,1.6107416622585489,67.50281536446967,4142.396619749999,88.58452722291106,3734.235528644832,-941.972325720316,6080.987033982256,-1404.7791796171075,3326.0744375396644
2025-03-08,144.78037078281912,3474.728898787658,50.91666666666666,1.72,2.23,1.9764459901800329,4.3,4.88,4.59,320.0,335.0,0.0,0.5039324170188347,0.0,5146.732755237071,335.0,550.6125687370704,6.844979637171418,14.187789707515735,78.96723065531285,320.0,335,350,365,385,400,410,385.0,370,340,335,,0.0,0.0,0.0,0.0,0.0,0.0,0.0,0.0,0.0,0.0,12.375,12.8125,11.9375,14.4375,11.625,10.875,12.25,11.25,14.8125,718.0,493.5,301.0,254.0,156.0,115.0,95.0,100.0,63.5,0.0,0.0,0.0,0.0,0.0,0.0,0.0,0.0,0.0,2.445,2.405,1.555,1.158,1.121,0.789,0.619,0.047,0.008,0.002,0.001,3.585,3.548,3.125,2.603,2.6,2.154,1.724,1.335,0.928,0.741,479.6293099532095,442.15827011311495,97.46217462408576,91.7291055285513,84.08501340117203,74.52989824194793,70.70785217825829,66.88580611456865,57.330690955344565,51.59762185981011,47.77557579612047,2602.1289592798494,11.1,11.255,11.28,11.25,11.34,11.28,11.26,11.235,11.255,11.135,11.239999999999998,1766.3578340071774,1737.4603643301684,286.4642290919002,213.3283455231,206.51215486303548,145.35066029164585,114.0330275291873,8.658404351973832,1.473770953527461,0.3684427383818652,0.1842213691909326,116.32881100194312,1563.8913187661833,4480.191455049288,29.354808093255286,4776.883553608333,False,True,335.0,0.5091666666666667,0.4908333333333333,5110564.240811488,2508435.2815316385,840.3258193130989,0.322937806873977,16.14,16.59829268292683,1.9764459901800329,0.7896723065531285,1.5607446638431484,67.42359311366161,4596.1201865,89.30170663754022,4480.191455049288,-666.5413001877823,6711.024153554485,-1564.291398317414,4364.2627235985765
2025-03-09,145.90506243857496,3501.7214985257992,50.875,2.27,2.24,2.2564484029484024,5.55,5.18,5.365,310.0,330.0,1.1445561874650263,0.5859191614168718,3.0,5914.384355247788,350.0,619.7556892477887,7.466456953642385,17.258079470198677,75.27546357615894,310.0,330,325,335,340,350,345,360.0,350,350,350,16.14,9.52,8.42,8.36,8.41,7.58,8.43,8.44,8.65,8.65,8.41,13.6875,10.9375,12.875,10.0625,11.8125,11.3125,12.25,11.6875,16.125,694.0,583.0,401.5,264.5,221.0,141.5,117.5,84.0,62.5,0.0,0.0,0.0,0.0,0.0,0.0,0.0,0.0,0.0,1.942,2.197,1.333,1.254,0.67,0.273,0.258,0.136,0.059,0.021,0.002,2.817,3.404,3.112,2.926,2.379,1.965,1.892,1.565,1.276,1.024,396.71480144404336,351.80369184660447,91.61866357877528,82.07505278931953,74.44016415775492,72.53144199986377,66.80527552619031,62.98783121040802,53.444220420952256,51.53549826306111,47.7180539472788,2619.4208268963266,11.47,11.45,11.445,11.4,11.36,11.37,11.35,11.435,11.415,11.405,11.385,1403.621142973912,1587.927729718684,245.68068013078127,231.12045977794423,123.48541311899734,50.3156981813228,47.551099380151214,25.065695797289013,10.874088617941556,3.870438321640216,0.3686131734895443,1565.1429879872103,1351.674695184252,3729.881059192153,29.12853007954553,4810.052193412502,False,True,330.0,0.50875,0.4912499999999999,5148738.726086145,2529317.8991898187,834.6749067326401,0.3186486486486485,16.14,16.53,2.2564484029484024,0.7527546357615894,1.6985519956762447,70.11937086092716,5294.628666,89.52121384032331,3729.881059192153,-2184.5032960556355,7266.454431611404,-1352.070076363616,2165.133452384306
2025-03-10,138.75111975762528,3330.0268741830064,51.0,1.91,2.1,2.006441176470588,4.97,4.8,4.885,335.0,320.0,0.0,0.5221421163148798,0.0,5019.32879697794,305.0,566.4670019779412,5.225972495088409,15.980801571709234,78.79322593320236,335.0,320,335,325,335,325,310,325.0,315,305,305,,0.0,0.0,0.0,0.0,0.0,0.0,0.0,0.0,0.0,0.0,15.625,13.75,11.875,13.0,11.625,11.0,10.375,7.625,15.75,989.5,599.0,387.0,286.5,193.0,169.5,114.0,107.0,93.0,1693.0,1243.0,816.5,593.5,389.5,383.5,295.5,274.0,258.5,1.911,1.987,1.449,1.016,0.698,0.624,0.471,0.096,0.033,0.006,0.002,2.821,2.95,2.7,2.493,2.247,2.154,2.058,1.733,1.344,1.238,368.10147299509,292.97872340425533,90.03461538461538,86.20335515548283,78.54083469721768,70.87831423895254,65.13142389525369,63.215793780687406,59.38453355155483,53.63764320785598,45.97512274959084,2499.8109077749605,11.4,11.385,11.415,11.425,11.34,11.32,11.33,11.32,11.28,11.32,11.3,1379.2978723404256,1434.1522094926352,266.6895171849428,186.99554828150573,128.46741407528643,114.8476595744681,86.6878968903437,17.668870703764323,6.073674304418986,1.1043044189852702,0.36810147299509,830.9130157608623,1274.0818330605562,3622.353068739771,30.63038343347449,4585.44700575,True,False,335.0,0.51,0.49,4901590.01524502,2401779.10747006,804.59600100247,0.3218627450980391,16.115000000000002,16.446951219512194,2.006441176470588,0.7879322593320235,1.5809397293932734,66.52046660117878,4452.861794999999,88.71428780838183,3622.353068739771,-1396.9757282381693,6293.814919539131,-1274.4861225611903,2791.8443424795432
2025-03-11,139.93283840253255,3358.388121660781,51.125,1.98,1.96,1.9714339853300733,4.8,4.35,4.574999999999999,300.0,310.0,0.0,0.4703248303339919,0.0,4991.734922460269,275.0,625.1891591136921,10.390847908745249,13.71042205323194,75.8987300380228,300.0,310,315,305,310,305,300,310.0,300,285,275,16.09,9.17,8.37,8.25,8.22,7.59,8.27,8.49,8.82,8.71,8.53,14.375,13.0,11.8125,10.375,10.9375,9.255555555555556,7.875,6.75,13.9375,799.0,537.5,373.0,273.0,222.5,169.0,117.5,108.0,95.0,0.0,0.0,0.0,0.0,0.0,0.0,0.0,0.0,0.0,1.76,1.795,0.954,0.821,0.502,0.279,0.185,0.173,0.113,0.047,0.004,2.268,2.699,2.547,2.216,1.929,1.716,1.552,1.245,1.066,1.046,376.9713934594114,301.5771147675291,101.89536765207892,82.66982658564892,74.97961015907694,67.28939373250493,63.444285519218944,61.521731412575946,55.754069092646944,51.90896087936096,48.06385266607496,2530.1907454764973,11.72,11.65,11.555,11.515,11.465,11.465,11.454999999999998,11.435,11.445,11.435,11.41,1268.540998156619,1293.7676657335971,175.33975489861402,150.89511401652211,92.2647347579709,51.27860756468901,34.00194408411278,31.79641257595411,20.76875503516078,8.638331740288113,0.7351771693862224,1240.1797966253444,1286.0756059261278,3128.0274957329143,30.37171294828164,4635.835003437502,False,True,310.0,0.51125,0.48875,4949028.353010264,2418837.607533767,749.8396583354677,0.2963569682151589,16.09,16.40158536585366,1.9714339853300733,0.7589873003802281,1.4962933584035063,71.55757366920153,4366.545763346578,87.47551364755651,3128.0274957329143,-1863.7074267273551,6279.472057398078,-1287.7371349378082,1889.5092281192512
2025-03-12,136.15787144308942,3267.7889146341463,51.25,2.08,2.17,2.1259512195121952,5.24,5.62,5.43,365.0,335.0,0.0,0.428772021139211,0.0,5256.668441414634,280.0,546.3282939146341,6.177170187325628,11.788967716221604,82.03386209645276,365.0,335,335,265,305,325,305,290.0,300,300,280,,0.0,0.0,0.0,0.0,0.0,0.0,0.0,0.0,0.0,0.0,13.875,12.6875,12.625,12.375,11.5,11.3125,6.8125,6.9375,15.0,953.0,724.5,324.5,255.5,176.0,122.0,111.5,80.0,71.5,1827.5,1085.5,728.0,636.5,425.0,324.5,277.0,235.0,201.0,1.861,2.051,1.44,1.175,0.681,0.466,0.158,0.029,0.014,0.006,0.002,2.416,2.818,2.664,2.504,2.062,1.707,1.506,1.39,1.062,0.872,423.73205741626793,363.19890635680105,94.54521531100478,84.89774436090225,73.32077922077922,71.39128503075871,65.6028024606972,59.81431989063568,57.88482570061517,52.096343130553656,44.37836637047163,2471.5131698579685,11.72,11.62,11.545,11.545,11.475,11.435,11.41,11.405,11.365,11.25,11.16,1339.462064251538,1476.2153110047848,264.29364319890635,215.65627136021877,124.98886876281614,85.52835953520164,28.998885850991115,5.32258031442242,2.5695215311004787,1.1012235133287764,0.3670745044429255,1166.0797363034949,1390.8626452494873,3544.503803827752,31.21376645327768,4521.802910625,True,False,365.0,0.5125,0.4875,4822464.721674086,2350951.551816117,858.0973164128827,0.3471951219512196,16.045,16.506219512195123,2.1259512195121952,0.8203386209645277,1.74399989165249,65.08956755679554,4710.3401475,89.60694782249553,3544.503803827752,-1712.1646375868822,6647.774479295368,-1391.1060378807342,2378.6674601555032
2025-03-13,145.73399609962345,2668.1465785906057,50.35,1.83,2.45,2.140986097318769,4.99,5.21,5.1,500.0,380.0,1.5251797259079178,0.5007698159110565,3.0,4211.279616985999,245.0,434.675520985998,7.363269809428285,16.188059177532597,76.44867101303912,500.0,380,375,345,335,320,330,305.0,295,265,245,16.0,9.4,8.36,8.34,8.27,7.58,8.33,8.53,8.73,8.16,7.39,14.5625,12.875,12.6875,13.0625,8.3125,9.5625,9.375,10.875,17.25,874.0,677.5,341.5,327.5,185.0,121.0,116.5,94.0,78.5,0.0,0.0,0.0,0.0,0.0,0.0,0.0,0.0,0.0,2.333,1.947,1.179,0.783,0.433,0.157,0.121,0.142,0.103,0.012,0.001,3.97,3.391,2.914,2.596,2.198,1.755,1.683,1.318,0.879,0.665,449.6974051679728,405.4648735121066,101.51366015021289,88.35448198259269,77.0751864103468,65.79589083810093,63.91600824272663,58.27636045660368,54.51659526585506,50.75683007510644,46.99706488435781,1966.0753459686184,11.6,11.505,11.53,11.49,11.48,11.475,11.44,11.42,11.4,11.395,11.365,1695.9969360917548,1415.390499173016,218.55679333532171,145.14840473414498,80.26725319270085,29.10383083430493,22.43034096147068,26.32321005395732,19.09359602505355,2.224496624278084,0.1853747186898403,122.0826701422116,1462.364356985982,3654.720735744693,29.16272190254571,3627.211866265,True,False,500.0,0.5035000000000001,0.4964999999999999,3904816.973125359,1938741.6271567403,969.37081357837,0.4930486593843097,16.0,16.340365853658536,2.140986097318769,0.7644867101303912,1.636755417974131,69.32162424774323,3776.604096000001,89.67830302142002,3654.720735744693,-556.5588812413057,5673.843283858884,-1462.5636668728855,3532.837375489385
2025-03-14,143.3143577499247,3439.5445859981933,51.25,2.69,2.05,2.37190243902439,5.03,4.72,4.875,305.0,315.0,0.0,0.460738011467551,0.0,6173.067984468293,340.0,668.6093809682926,6.137585698488758,13.857357169185404,80.00505713232585,305.0,315,335,340,330,325,315,330.0,350,365,340,15.97,9.27,8.45,8.41,8.24,7.56,8.28,8.45,8.54,8.01,8.56,13.625,9.5625,11.6875,12.3125,13.375,11.375,10.125,9.25,18.6875,881.5,578.0,453.0,348.0,225.5,132.5,125.5,92.5,78.0,1655.5,1302.0,1080.0,892.5,647.5,323.0,289.0,244.0,220.0,2.354,2.62,1.469,0.964,0.781,0.555,0.276,0.1,0.047,0.032,0.004,3.849,4.264,3.588,3.331,3.112,2.85,2.119,1.629,1.278,1.147,385.8988380041012,348.0656185919344,96.47470950102527,92.61572112098428,88.75673274094326,79.10926179084073,73.32077922077922,63.67330827067669,57.88482570061517,52.096343130553656,50.16684894053315,2600.493439998766,11.8,11.695,11.71,11.665,11.62,11.61,11.575,11.56,11.58,11.555,11.52,1694.3007518796994,1885.755297334245,269.6162235133288,176.9299111414901,143.3425939849624,101.86317498291184,50.65628161312373,18.35372522214628,8.626250854408749,5.873192071086808,0.734149008885851,1148.9393541940258,1388.062987012987,4356.051551606289,29.655088762397448,4759.469820875,False,True,315.0,0.5125,0.4875,5074133.541461007,2473640.101462241,779.1966319606058,0.2996341463414634,15.97,16.198414634146342,2.37190243902439,0.8000505713232583,1.8976419014644927,66.33283035385182,5504.4586035,89.16892892398816,4356.051551606289,-1817.016432862004,7561.6632737815935,-1388.5952893133008,3207.6444997125773
2025-03-15,130.5051383076507,3132.123319383617,51.375,2.13,1.88,2.0059464720194646,4.89,4.71,4.8,270.0,310.0,0.0,0.4293691553653354,0.0,4771.164545541606,250.0,561.2011375416058,8.702179434657927,14.408914379352726,76.88890618598936,270.0,310,320,350,320,310,290,280.0,270,270,250,16.68,9.71,8.89,8.51,8.43,7.8,8.44,8.57,8.7,8.37,8.88,14.5,11.5625,10.75,9.9375,9.5,10.1875,13.0,12.0625,15.5625,1033.0,534.5,363.5,249.0,227.5,152.0,124.5,103.0,84.0,0.0,0.0,0.0,0.0,0.0,0.0,0.0,0.0,0.0,1.416,1.571,0.816,0.389,0.155,0.024,0.01,0.006,0.003,0.001,0.001,2.595,3.012,2.778,2.358,2.062,1.695,1.551,1.178,0.963,0.778,349.32046807637045,311.3508519811128,91.0131697803326,85.20381851775817,75.52156641346747,71.6486655717512,61.96641346746049,54.22061178402793,52.284161363169794,48.41126052145351,44.538359679737226,2377.3881399731213,11.84,11.74,11.71,11.79,11.56,11.6,11.56,11.67,11.66,11.66,11.6,1017.7409156230756,1129.1461712174096,149.55616505850958,71.29576986245125,28.40834017655513,4.398710737014987,1.8327961404229116,1.0996776842537468,0.5498388421268734,0.1832796140422911,0.1832796140422911,1805.8321945364112,1245.479347156641,2404.394944569905,32.56576756373469,4344.6465594,False,True,310.0,0.51375,0.4862499999999999,4627519.493864955,2250131.353891834,697.5407197064686,0.2934063260340632,16.68,16.113658536585366,2.0059464720194646,0.7688890618598936,1.5423503010122095,69.88329578041787,4209.963408,88.23764864563269,2404.394944569905,-2366.7696009717006,6016.907623804563,-1245.7430782629572,598.8264811398102
2025-03-16,148.87327424645233,3266.5277590909086,49.5,2.03,1.89,1.961020202020202,4.95,4.32,4.635,390.0,315.0,0.0,0.4023170673682075,0.0,4606.5397022590905,240.0,519.1880912590908,8.32474406991261,18.922496878901374,72.75275905118602,390.0,315,315,290,270,285,275,275.0,265,255,240,,0.0,0.0,0.0,0.0,0.0,0.0,0.0,0.0,0.0,0.0,13.4375,11.6875,12.5,10.6875,11.9375,10.375,11.75,9.25,16.75,927.5,546.5,419.5,235.0,191.0,142.5,110.5,98.5,86.5,0.0,0.0,0.0,0.0,0.0,0.0,0.0,0.0,0.0,1.621,1.52,1.186,0.77,0.699,0.48,0.126,0.059,0.027,0.007,0.001,2.41,2.26,2.431,2.058,2.057,1.716,1.619,1.335,1.1,0.744,381.1380145278451,294.84261501210653,89.85508474576271,77.01864406779661,60.51464891041163,58.68087167070218,53.17953995157385,51.34576271186442,47.67820823244553,45.84443099273608,42.1768765133172,2347.830577806851,11.915,11.885,11.86,11.845,11.795,11.739999999999998,11.735,11.835,311.78,11.735,11.76,1189.2566585956415,1115.1573849878937,221.8796368038741,144.05338983050848,130.77054479418885,89.7995157384988,23.57237288135593,11.037857142857144,5.051222760290557,1.3095762711864407,0.1870823244552058,1155.5452247517403,1202.274697336562,2932.075242130752,28.54777005148913,4365.714350025,True,False,390.0,0.495,0.505,4743092.076377477,2395261.4985706257,934.151984442544,0.3978787878787878,14.435,16.048536585365852,1.961020202020202,0.7275275905118602,1.426696302520839,72.23249063670413,4087.351611,88.72932559325439,2932.075242130752,-1674.464460128339,5809.083255478145,-1202.543553219054,1776.7988732615036
2025-03-17,125.4600413157235,3011.040991577364,51.391304347826086,2.0,2.03,2.0164187817258883,4.1,5.51,4.805,365.0,305.0,1.3113984744588971,0.4548709836541051,3.0,4612.828566598477,265.0,540.8396905984771,8.593382226056946,18.95176876617774,72.4548490077653,365.0,305,300,305,305,310,305,320.0,315,295,265,12.19,9.7,8.72,8.39,8.74,7.93,8.64,8.75,8.82,8.4,8.81,16.0,12.8125,13.375,11.9375,10.125,8.125,10.9375,12.625,15.0,809.5,438.5,324.0,238.0,193.5,168.0,141.0,124.0,88.0,1622.0,1084.0,752.0,633.5,536.5,405.5,334.5,315.5,280.5,1.971,2.043,1.24,0.868,0.601,0.447,0.329,0.066,0.045,0.007,0.003,2.859,3.023,2.699,2.335,2.023,1.759,1.501,1.172,0.889,0.719,425.4592201114127,357.08184545064984,92.99322953863734,83.30643479502928,71.6822811026996,63.93284530781317,58.12076846164833,56.18340951292672,48.43397371804028,46.49661476931867,44.55925582059706,2286.0245871418515,11.62,11.66,11.670000000000002,11.77,11.7,11.685,11.685,11.68,11.73,11.7,11.745,1416.38351664048,1468.123553778032,227.2249964290816,159.0574975003571,110.1308248821597,81.91094629338667,60.28792243965149,12.09423368090273,8.246068418797314,1.282721754035138,0.5497378945864877,527.0751153101938,1348.2498785887733,3545.2920197114704,33.875327597770855,4178.015748052174,True,False,365.0,0.5139130434782608,0.4860869565217391,4448271.193254026,2162246.606112174,789.2200112309436,0.3452368866328257,12.19,15.90780487804878,2.0164187817258883,0.7245484900776531,1.4609931836637131,72.58658326143227,4071.988876,88.27531344835356,3545.2920197114704,-1067.5365468870064,5961.456704208915,-1348.628137610438,3018.5951634229414
2025-03-18,127.78830783204904,3066.919387969177,49.66666666666666,1.746,1.81,1.779013422818792,3.27,4.95,4.11,320.0,305.0,0.0,0.4307459407411897,0.0,3942.851287773154,310.0,534.1612785731544,9.327328677433435,17.015517241379307,73.65715408118724,320.0,305,335,350,355,345,320,330.0,350,345,310,15.65,9.63,8.62,8.36,8.45,7.81,8.37,8.68,8.7,8.51,7.05,12.125,11.0,10.75,10.5,11.375,11.375,12.125,14.0,17.0625,668.5,381.0,273.5,274.0,259.5,170.5,157.0,146.5,112.5,0.0,0.0,0.0,0.0,0.0,0.0,0.0,0.0,0.0,1.93,1.89,0.986,0.465,0.25,0.118,0.068,0.015,0.006,0.001,0.001,3.55,3.25,2.754,2.141,1.658,1.256,0.986,0.685,0.584,0.447,419.137776181067,419.137776181067,84.76700197592959,79.23871923836896,75.55319741332855,70.02491467576792,68.18215376324771,60.81111011316688,60.81111011316688,49.75454463804563,42.3835009879648,2215.05086732636,11.715,11.65,11.665,11.255,11.64,11.635000000000002,11.65,11.72,11.74,11.745,11.745,1413.4381174779958,1384.1440632297472,184.13510149092875,86.838562062152,46.68739895814623,22.03645230824502,12.698972516615775,2.8012439374887736,1.1204975749955095,0.1867495958325849,0.1867495958325849,254.7191082936938,1429.8018052811208,3154.2739087479804,33.258128792078026,4112.7388992666665,True,False,320.0,0.4966666666666666,0.5033333333333334,4459833.961059784,2244783.093733425,718.3305899946959,0.3242953020134228,15.65,15.720243902439025,1.779013422818792,0.7365715408118726,1.310370657970641,72.29385912265388,3408.6900092,86.45241122256887,3154.2739087479804,-788.5773790251737,5372.95610089595,-1430.1048131227958,2899.857808295961
2025-03-19,136.8130861643962,3283.5140679455085,49.958333333333336,1.76,2.07,1.916001668056714,3.6,5.47,4.535,310.0,275.0,0.0,0.4074136758775777,0.0,4585.307748734612,270.0,612.654180734612,9.556490384615383,14.83838141025641,75.6051282051282,310.0,275,295,305,290,290,300,280.0,310,300,270,15.94,10.18,8.46,8.38,8.67,7.83,8.45,8.74,8.83,8.18,8.75,11.375,11.0625,12.125,11.875,9.625,10.1875,9.8125,11.5,15.5625,726.5,518.0,334.5,192.5,189.5,185.5,162.5,134.0,123.5,1275.0,1016.0,747.5,548.0,525.0,414.5,360.0,301.0,260.5,1.86,1.98,1.142,0.752,0.365,0.124,0.088,0.042,0.009,0.002,0.001,2.898,2.89,2.586,2.142,1.658,1.356,1.157,0.785,0.659,0.421,371.7097057432966,378.99813134610633,85.49323232095821,79.91758673480876,76.2004896773758,68.76629556250987,65.0491985050769,61.332101447643936,57.61500439021097,53.897907332778,42.74661616047911,2391.9136754448505,11.78,11.595,11.55,11.665,11.52,11.505,11.545,11.505,11.555,11.54,11.52,1357.908458473107,1445.5154557939527,212.6002807483621,139.9959817187113,67.95017729698088,23.084443794042823,16.38250849899813,7.818924510885473,1.6754838237611724,0.3723297386135939,0.1861648693067969,699.4823954948407,1341.7262692212446,3273.4902092667216,31.0642798810426,4429.050038399999,True,False,310.0,0.4995833333333334,0.5004166666666666,4787817.198555164,2395903.5231103133,742.7300921641971,0.3105170975813178,15.94,15.519268292682924,1.916001668056714,0.7560512820512819,1.4485955175466734,71.21960136217949,3972.653568,86.63875547058572,3273.4902092667216,-1311.81753946789,5927.353054717419,-1342.045305982807,2574.326850533444
2025-03-20,131.194893421455,3131.184789658725,50.91666666666666,1.74,2.01,1.8759639934533552,4.22,4.77,4.494999999999999,305.0,295.0,1.2784590307149784,0.451343908080383,3.0,4402.090207937807,265.0,600.6387079378069,8.754093519278097,18.09922887612797,73.14667760459393,305.0,295,275,285,275,275,290,285.0,280,280,265,16.45,10.35,8.95,8.9,8.86,8.19,8.64,8.84,9.0,8.53,8.78,12.4375,11.1875,9.5,11.1875,10.75,10.8125,11.0,14.625,20.375,777.5,536.5,343.5,272.5,246.0,175.0,159.0,115.5,99.0,0.0,0.0,0.0,0.0,0.0,0.0,0.0,0.0,0.0,1.782,1.852,0.986,0.652,0.475,0.235,0.162,0.071,0.022,0.005,0.001,2.778,2.89,2.536,2.085,1.765,1.352,1.112,0.856,0.756,0.568,397.1930223050016,419.6756462090583,89.81808249670648,82.17399036932721,74.52989824194793,68.79682914641347,64.97478308272385,61.152737019034205,59.241713987189385,51.59762185981011,45.86455276427565,2345.3691757167508,11.68,11.565,11.545,11.615,11.54,11.495,11.495,11.47,11.485,11.455,11.395,1287.3822741107526,1337.9528460455183,181.6422700222596,120.11233271248808,87.50515036569298,43.292021759869165,29.843861808931084,13.079717212556217,4.052870122200518,0.9211068459546632,0.1842213691909326,695.7903128168142,1415.018877481488,3105.9686723754144,32.3945535467387,4304.596289583334,True,False,305.0,0.5091666666666667,0.4908333333333333,4606289.706808676,2260920.531091925,689.5807619830372,0.2940180032733224,16.45,15.339756097560976,1.8759639934533552,0.7314667760459392,1.3722053342695912,72.2546349466776,3801.4515,86.355602008002,3105.9686723754144,-1296.1215355623922,5817.416570611523,-1415.3263626737162,2410.485844750829
2025-03-21,147.16705964478336,2090.9986391196308,52.16666666666666,0.0,2.19,2.190916932907348,0.0,5.23,5.23,210.0,220.0,0.0,0.4361186106551976,0.0,3558.7607088613413,240.0,391.3273488613418,4.61631673665267,8.067966406718657,70.05,210.0,220,250,230,240,260,270,250.0,250,260,240,,0.0,0.0,0.0,0.0,0.0,0.0,0.0,0.0,0.0,0.0,8.5,8.75,9.0,11.125,10.75,10.625,12.0,16.25,12.75,521.0,437.0,279.0,304.0,128.0,113.0,110.0,90.0,77.0,1233.0,915.0,573.0,579.0,440.0,259.0,245.0,204.0,167.0,1.89,1.92,1.235,0.756,0.523,0.369,0.196,0.083,0.02,0.005,0.001,3.285,3.55,3.265,2.154,1.986,1.652,1.265,0.875,0.777,0.524,497.1633422189539,419.4815699972424,99.04425958268222,93.10160400772128,85.1780632411067,79.23540766614578,71.3118668995312,65.36921132457026,57.44567055795568,53.4839001746484,49.52212979134111,1623.6449947372028,11.91,11.72,11.63,11.55,11.49,11.44,11.43,11.39,11.37,11.36,11.39,1346.227594448019,1367.5962864233843,224.3178440113981,137.31521463369796,94.99452017648682,67.02290238073353,35.60024083095873,15.075612188620278,3.632677635812115,0.9081694089530288,0.1816338817906057,-125.27618275678437,1570.337025461899,3292.872696019855,28.878745082345265,2945.1715831999995,False,True,220.0,0.5216666666666666,0.4783333333333334,3112418.520263009,1488773.525525806,327.5301756156773,0.2017252396166134,15.93,15.139268292682925,2.190916932907348,0.8466864924496831,1.85501977317194,63.06940063320212,3167.4333599999995,89.00383080303956,3292.872696019855,-265.8880128414862,5129.260887586312,-1570.5001787249705,3418.31203203971
2025-03-22,145.80982427688147,3499.4357826451555,50.79166666666666,2.22,2.01,2.1159688269073014,5.57,5.09,5.33,280.0,305.0,0.0,0.4136698355430749,0.0,5529.205555671535,260.0,629.671930671534,6.127289512555392,18.863282865583457,75.00942762186115,280.0,305,295,285,290,300,290,285.0,275,285,260,15.41,10.96,8.44,8.35,8.47,7.98,8.3,8.51,8.58,8.23,7.07,10.5625,10.375,9.375,9.625,8.25,8.6875,13.4375,17.4375,22.5,609.5,516.0,414.5,351.5,293.5,180.5,142.5,105.0,91.0,0.0,0.0,0.0,0.0,0.0,0.0,0.0,0.0,0.0,1.742,1.788,0.932,0.659,0.425,0.231,0.101,0.044,0.018,0.002,0.001,2.885,2.895,2.562,1.865,1.623,1.325,0.985,0.751,0.568,0.452,388.2923066451892,358.4236676724823,85.68565805295279,81.87740658393265,78.06915511491253,72.35677791138235,70.45265217687229,62.83614923883204,66.64440070785216,59.02789776981192,49.507269097261606,2611.88816145169,11.69,11.7,11.475,11.6,11.55,11.43,11.44,11.5,11.47,11.405,11.32,1260.229915829117,1293.5080881185202,171.93240057172676,121.57022744288405,78.40265047530458,42.61414649363614,18.632159289425324,8.116980284502121,3.3205828436599587,0.3689536492955509,0.1844768246477754,1900.9401884288748,1373.1733409714818,2998.88058182272,29.14755587339288,4799.038746425001,False,True,305.0,0.5079166666666667,0.4920833333333333,5142355.691127199,2530467.529675509,771.7925965510302,0.2954922067268252,15.41,14.96,2.1159688269073014,0.7500942762186115,1.5871761057201763,69.4486636816839,4899.533625000001,88.61189144929413,2998.88058182272,-2530.324973848815,6902.66604189461,-1373.4604862230751,1098.2275386454394
2025-03-23,162.00405609911806,3267.0817979988806,49.625,2.08,1.99,2.036015113350126,5.2,5.49,5.345000000000001,280.0,240.0,0.0,0.3953074888996175,0.0,4801.087027492444,240.0,556.5425774924432,6.694159509202453,16.78067893660532,76.52516155419224,280.0,240,290,285,285,240,295,270.0,275,250,240,,0.0,0.0,0.0,0.0,0.0,0.0,0.0,0.0,0.0,0.0,13.5,10.125,8.1875,11.625,10.9375,10.6875,10.5625,12.375,18.3125,532.0,361.0,276.5,222.0,164.5,115.5,85.5,78.0,68.0,0.0,0.0,0.0,0.0,0.0,0.0,0.0,0.0,0.0,1.754,1.871,1.141,0.756,0.452,0.268,0.162,0.042,0.009,0.003,0.001,2.985,2.798,3.211,2.253,2.098,1.685,1.352,0.958,0.752,0.526,404.1909635714768,433.06174668372506,93.86613359369738,86.50408390007406,79.14203420645075,71.77998451282741,68.09895966601576,64.41793481920409,62.577422395798266,51.53434785536328,44.172298161739945,2356.904561898891,11.625,11.605,11.45,11.48,11.585,11.41,11.405,11.585,11.535,11.52,11.489999999999998,1285.1170964918188,1370.840414786883,213.17630832940543,141.24565214463672,84.44845868965052,50.07121001952731,30.26692545956501,7.84698067470204,1.6814958588647226,0.5604986196215743,0.1868328732071914,1059.3788627558788,1459.3459093663728,3185.441873947882,26.233911065780635,4377.481224093751,True,False,280.0,0.49625,0.5037499999999999,4749429.847655197,2392525.285756305,669.9070800117654,0.2842317380352644,12.28,14.861463414634148,2.036015113350126,0.7652516155419223,1.558063854758954,68.85562372188139,4244.54445,88.40798814298687,3185.441873947882,-1615.6451535445617,6260.709223562577,-1459.6221960701332,2126.339297895764
2025-03-24,144.1449413840789,3459.4785932178934,51.333333333333336,2.04,2.03,2.035948051948052,5.1,5.35,5.225,285.0,280.0,0.0,0.3767008287948306,0.0,5342.232609537663,250.0,632.2364360376623,6.956253201609953,14.24952799121844,78.7942188071716,285.0,280,280,270,275,260,260,260.0,240,255,250,9.15,7.98,8.42,8.33,8.37,7.77,6.38,8.22,8.56,8.02,5.87,13.625,10.6875,11.25,11.27777777777778,10.6875,8.5625,12.5625,14.1875,17.25,500.0,336.0,292.0,229.5,167.5,107.0,87.0,82.0,76.5,1177.0,839.0,707.5,561.5,384.5,300.5,204.0,176.5,165.5,1.821,1.882,0.865,0.562,0.368,0.235,0.122,0.032,0.009,0.001,0.001,3.265,3.251,2.351,1.856,1.652,1.352,0.986,0.881,0.485,0.532,470.2590295512586,439.9197373221451,100.57475373951112,90.9041043414812,83.16758482305727,79.29932506384529,71.56280554542137,65.76041590660343,61.892156147391454,52.22150674936154,44.484987230937605,2622.731439729409,11.545,11.52,11.535,11.57,11.475,11.33,11.47,11.465,11.465,11.485,11.505,1309.4458226924478,1353.3097409704485,158.61120941262308,103.05144472820136,67.47852608537029,43.0909066034294,22.370598321780367,5.8676979204669815,1.6502900401313385,0.1833655600145931,0.1833655600145931,1645.0464520700148,1560.046406421014,3065.242967894928,29.4842119271861,4794.8373302,True,False,285.0,0.5133333333333333,0.4866666666666667,5109217.090381966,2486485.6506525567,708.6484104359787,0.2701948051948051,9.15,14.870714285714287,2.035948051948052,0.787942188071716,1.6042093628522958,67.60127149652396,4709.996173500001,88.16531434986732,3065.242967894928,-2276.989641642735,6902.572262423619,-1560.3396528859555,1420.4897622898552
2025-03-25,146.81087767489714,3523.4610641975314,50.625,2.126,2.22,2.173975308641975,5.316,5.44,5.378,375.0,330.0,1.145758946525062,0.4112017655756502,3.0,5692.232162538272,285.0,617.8663741382716,6.9250694952450615,15.35882223847842,77.71610826627652,375.0,330,345,315,320,270,270,285.0,275,275,285,19.83,10.56,9.05,8.72,8.74,6.71,8.2,8.65,8.72,8.52,8.63,12.6875,11.375,14.25,11.0625,9.5,8.8125,10.75,12.0,12.6875,599.5,472.5,331.5,239.5,191.0,171.5,137.5,104.5,60.0,0.0,0.0,0.0,0.0,0.0,0.0,0.0,0.0,0.0,1.8548,1.786,1.236,0.886,0.652,0.425,0.237,0.088,0.014,0.005,0.001,3.521,3.771,3.265,2.325,1.754,1.325,0.926,0.754,0.652,0.452,490.4587155963303,505.3211009174312,106.11743119266056,100.43256880733946,92.85275229357798,83.37798165137615,79.58807339449541,70.11330275229358,62.53348623853211,58.74357798165138,49.268807339449545,2617.177131121233,11.46,11.285,11.31,11.455,11.255,11.245,11.235,11.41,11.425,11.435,11.395,1344.3045871559634,1294.4403669724772,228.4332110091743,163.74743119266054,120.50036697247708,78.54701834862385,43.80151376146789,16.263853211009174,2.5874311926605507,0.9240825688073394,0.1848165137614679,1780.907156687429,1698.807798165138,3293.734678899082,28.948808612202026,4816.1308421250005,True,False,375.0,0.50625,0.49375,5169732.604683917,2552555.473562684,957.2083025860064,0.3657407407407407,19.83,14.87953488372093,2.173975308641975,0.7771610826627652,1.6895290045463165,68.25560076810534,5074.3657884,89.14544669831679,3293.734678899082,-2398.49748363919,7391.316007889921,-1699.083845351649,1513.103569398164
2025-03-26,140.62065768356078,3374.8957844054585,50.66666666666666,2.36,2.21,2.2859736842105267,5.9,5.55,5.725,245.0,260.0,0.0,0.3942408679649001,0.0,5740.0369447473695,265.0,630.1902027473685,4.337928408225438,17.688960396039608,77.97311119573496,245.0,260,260,270,250,260,240,250.0,260,265,265,11.49,7.8,8.09,7.98,8.23,7.56,8.29,8.49,8.4,8.48,8.15,12.5625,12.125,10.8125,10.6875,11.0,11.625,8.3125,5.625,13.25,706.5,489.0,389.0,325.0,224.0,184.0,139.5,130.0,106.0,1612.0,1172.0,964.0,750.0,516.5,436.0,318.0,252.0,229.0,1.758,1.881,0.998,0.568,0.456,0.253,0.127,0.066,0.008,0.002,0.001,2.865,2.781,2.325,1.154,0.896,0.758,0.623,0.523,0.441,0.386,498.4916606236404,513.372008701958,96.75946337926032,89.17048585931833,83.47875271936185,77.78701957940535,73.99253081943436,66.40355329949237,64.50630891950689,55.0200870195794,45.53386511965192,2509.9116764248797,11.275,11.195,11.25,11.355,11.135,11.11,11.085,11.27,11.315,11.28,11.29,1273.5620014503263,1362.6678752719365,184.36222625090647,104.92759970993474,84.23765047135608,46.7371174764322,23.460924583031183,12.19229151559101,1.4778535170413345,0.3694633792603336,0.1847316896301668,2015.9343875783345,1664.5157360406092,3094.179735315446,30.22315547381233,4616.857433066667,False,True,260.0,0.5066666666666666,0.4933333333333334,4953773.04557542,2443861.3691505413,635.4039559791407,0.2531578947368422,11.49,15.042954545454547,2.2859736842105267,0.7797311119573496,1.782444802694713,66.47801075780654,5109.846742000001,89.02114727111561,3094.179735315446,-2645.857209431924,7404.8200616817585,-1664.783116934389,1078.5127286308912
2025-03-27,111.2701677519165,2670.484026045996,50.125,2.18,1.92,2.050995012468828,5.45,5.02,5.234999999999999,430.0,390.0,0.0,0.3819689072264345,0.0,4011.438595137157,245.0,486.9968951371571,6.760392156862745,20.17843137254902,73.06117647058825,430.0,390,360,345,310,310,330,295.0,250,255,245,20.13,10.78,9.28,9.14,8.91,8.15,8.5,8.76,8.78,8.64,8.06,13.5,11.25,11.3125,11.4375,10.0625,8.75,8.9375,11.125,16.625,698.5,582.5,438.5,338.0,248.5,185.5,163.5,146.5,123.5,0.0,0.0,0.0,0.0,0.0,0.0,0.0,0.0,0.0,1.862,1.875,1.125,0.862,0.568,0.368,0.168,0.062,0.008,0.002,0.001,2.869,2.883,3.251,2.124,1.685,1.235,0.896,0.754,0.568,0.55,483.38091050531017,432.1132381789893,97.1156192924305,91.51279510248258,87.77757897585063,80.30714672258675,72.83671446932287,61.63106608942705,54.16063383616316,46.69020158289928,42.95498545626734,1954.9011458461252,12.07,11.615,11.635,11.875,11.51,11.445,11.425,11.535,11.725,11.75,11.765,1356.918487451803,1366.3921396198336,209.05799736183457,160.18488331191236,105.55106000135292,68.38519380369344,31.219327606033964,11.521418521274438,1.4866346479063792,0.3716586619765948,0.1858293309882974,213.40238551155076,1550.4808902117302,3311.274630318609,38.19532302203075,3614.16631875,True,False,430.0,0.50125,0.49875,3900052.161289029,1945151.015442903,836.4149366404482,0.4278553615960099,20.13,15.199111111111112,2.050995012468828,0.7306117647058824,1.4984810854628134,71.06200980392157,3524.4416999999994,87.85979434591081,3311.274630318609,-700.1639648185469,5562.154801179047,-1550.716206041891,3098.10756063722
2025-03-28,129.058366469412,2242.3891174060336,50.5625,1.98,1.69,1.8359777503090235,5.18,4.29,4.734999999999999,310.0,400.0,3.607190212250078,0.4651474053639328,6.0,3053.8634930988874,350.0,350.9286805988875,8.652881844380403,18.047481268011527,73.29963688760806,310.0,400,380,390,400,400,410,400.0,400,400,350,19.71,11.27,9.54,9.32,9.16,8.35,8.72,8.87,8.8,8.86,8.6,11.3125,11.375,12.0625,12.375,13.125,10.125,9.9375,5.0625,16.0625,768.0,516.0,385.0,331.0,273.5,179.5,168.0,139.0,116.0,1616.0,1310.0,896.5,721.5,589.5,408.5,378.0,355.0,290.5,1.223,1.288,0.852,0.568,0.368,0.214,0.099,0.024,0.005,0.001,0.001,2.751,2.812,2.141,1.752,1.652,1.356,0.865,0.562,0.658,0.452,437.6462797568513,422.8108126464496,88.90153665908242,81.33544843277754,75.66088226304888,68.09479403674398,64.31174992359155,62.42022786701532,54.85413964071043,51.07109552755799,39.72196318810065,1662.4586855620994,11.64,11.6,11.55,11.49,11.53,11.5,11.47,11.47,11.4,11.38,11.35,887.0041430366423,934.1466363296772,157.57197065915037,105.04798043943356,68.05925493259076,39.5779362923218,18.309419125887192,4.438647060821137,0.9247181376710704,0.184943627534214,0.184943627534214,487.6702402626952,1446.8289299419298,2215.450593269264,32.930836769945394,3061.28159321875,False,True,400.0,0.505625,0.494375,3287928.17910922,1625469.4935471206,650.1877974188483,0.3911001236093943,19.71,15.318666666666669,1.8359777503090235,0.7329963688760807,1.3457650243137895,72.0957780979827,2702.9348125,88.5086978710111,2215.450593269264,-838.4128998296237,4500.878444072776,-1447.0149509738883,1727.9663740385274
2025-03-29,142.40549186791776,3411.798242668863,50.583333333333336,1.766,1.65,1.708976935749588,4.417,4.13,4.2735,390.0,450.0,0.0,0.4475741818381814,0.0,4327.661264042669,360.0,554.5177250426689,6.504129692832764,19.270716723549487,74.22515358361775,390.0,450,400,390,375,385,375,390.0,405,370,360,20.95,12.29,10.18,8.6,9.08,8.58,9.96,9.23,9.13,9.13,8.77,14.75,10.6875,10.5625,11.0625,10.75,8.5625,6.6875,9.125,16.25,885.5,585.5,510.0,449.0,365.5,245.5,193.0,137.0,131.5,0.0,0.0,0.0,0.0,0.0,0.0,0.0,0.0,0.0,1.356,1.385,0.896,0.685,0.475,0.256,0.101,0.044,0.005,0.001,0.001,2.895,2.886,2.653,1.784,1.235,0.895,0.741,0.562,0.458,0.551,816.4440016303612,831.2884380236405,88.95528508672616,81.38462252615373,73.81395996558129,66.24329740500885,60.56530048457952,54.88730356415019,51.10197228386397,47.31664100357775,41.63864408314842,2530.863505716592,11.785,11.415,11.445,11.6,11.445,11.445,11.445,6.625,11.665,11.63,11.595,983.2397083465426,1004.267696209411,165.67154023821385,126.6573717222952,87.82810447896382,47.334725782346815,18.67502853131652,8.135655993840858,0.9245063629364612,0.1849012725872922,0.1849012725872922,1330.3549743427425,2213.639466056792,2443.1041402110413,29.84435462602741,4659.663449925,False,True,450.0,0.5058333333333334,0.4941666666666666,5003354.541779093,2472491.036062502,1112.6209662281258,0.4396210873146622,20.95,15.40577777777778,1.708976935749588,0.7422515358361775,1.2684907552687363,70.17436006825939,3773.1435390000006,87.186665239953,2443.1041402110413,-1884.557123831628,6541.616305653244,-2213.955041610575,1113.0647414220823
2025-03-30,148.43599704360173,3562.463929046441,50.54166666666666,1.706,2.06,1.883978565539984,4.267,5.48,4.8735,345.0,375.0,0.0,0.4306079658777637,0.0,4975.481511995714,360.0,596.796691595713,7.014516246805404,17.250664476086165,75.73481927710844,345.0,375,330,350,350,320,335,315.0,335,325,360,19.82,9.27,8.51,8.41,8.43,8.04,8.43,8.58,8.55,8.42,8.35,13.375,11.5625,10.9375,10.125,7.9375,6.375,5.375,7.375,13.3125,756.0,540.5,435.5,352.0,282.5,235.5,181.0,138.5,93.0,0.0,0.0,0.0,0.0,0.0,0.0,0.0,0.0,0.0,1.568,1.551,0.965,0.751,0.562,0.368,0.201,0.088,0.009,0.001,0.001,2.986,2.895,2.862,1.895,1.652,1.354,0.895,0.754,0.568,0.529,770.9780665021842,585.6468005160823,98.2997034790285,88.84780891373728,81.28629326150433,73.72477760927137,68.05364087009664,68.05364087009664,58.601746304805445,51.04023065257249,45.36909391339776,2639.5720558395387,11.905,11.285,11.175,11.545,11.345,11.28,11.3,11.47,11.53,11.489999999999998,11.515,1137.4823332352478,1125.1499354897123,178.51145736662215,138.92446060345415,103.96211299486184,68.07483555535435,37.18217920278866,16.278765024106477,1.6648736956472532,0.1849859661830281,0.1849859661830281,1571.3925377359433,1989.901802892777,2807.600925100161,28.631868850192728,4861.427339175,False,True,375.0,0.5054166666666666,0.4945833333333334,5222566.309987546,2582994.2541480074,968.6228453055028,0.366962077493817,19.82,15.492888888888888,1.883978565539984,0.7573481927710843,1.4268277618311669,69.5498106060606,4378.684820400001,88.00524752917165,2807.600925100161,-2167.880586895553,6965.691957324594,-1990.2104453288805,1236.517029800321
