Repository: epaki/jupyter

File: leachit/shanta/site_leaching_data_for_kinetic.csv (part 13 of 16)
lved_Gold_Profile_Au_Grams_Per_Day_Per_Tank_Cil_Tank_04,Undissolved_Gold_Profile_Au_Grams_Per_Day_Per_Tank_Cil_Tank_05,Undissolved_Gold_Profile_Au_Grams_Per_Day_Per_Tank_Cil_Tank_06,Undissolved_Gold_Profile_Au_Grams_Per_Day_Per_Tank_Cil_Tank_07,Undissolved_Gold_Profile_Au_Grams_Per_Day_Per_Tank_Cil_Tank_08,Undissolved_Gold_Profile_Au_Grams_Per_Day_Per_Tank_Cil_Tank_09,Leach_Feed_Dry_t,Ph_Leach_Tank_01,Ph_Leach_Tank_02,Ph_Cil_Tank_01,Ph_Cil_Tank_02,Ph_Cil_Tank_03,Ph_Cil_Tank_04,Ph_Cil_Tank_05,Ph_Cil_Tank_06,Ph_Cil_Tank_07,Ph_Cil_Tank_08,Ph_Cil_Tank_09,Dissolved_Au_Metal_Profile_G_Leach_Tank_01,Dissolved_Au_Metal_Profile_G_Leach_Tank_02,Dissolved_Au_Metal_Profile_G_Cil_Tank_01,Dissolved_Au_Metal_Profile_G_Cil_Tank_02,Dissolved_Au_Metal_Profile_G_Cil_Tank_03,Dissolved_Au_Metal_Profile_G_Cil_Tank_04,Dissolved_Au_Metal_Profile_G_Cil_Tank_05,Dissolved_Au_Metal_Profile_G_Cil_Tank_06,Dissolved_Au_Metal_Profile_G_Cil_Tank_07,Dissolved_Au_Metal_Profile_G_Cil_Tank_08,Dissolved_Au_Metal_Profile_G_Cil_Tank_09,Au_on_Carbon_g,Undissolved_Au_g,Total_Au_Grams,Residence_Time,Tonnes_Processed,Leach_Cn_Adds_To_Tank_1,Leach_Cn_Adds_To_Tank_2,CN_Concentration_PL_01,Solids_Fraction,Liquid_Fraction,Slurry_Mass_Kg,Solution_Mass_Kg,NaCN_Used_Kg,CN_Kg_T,Dissolved_Oxygen_Profile_Ppm_Leach_Tank_01_Imputed,Dissolved_Oxygen_PL_01,Leach_Feed_Grade_Au_Gt,Fines_Fraction,Grade_x_Fines,Particle_Size,Au_Recovery_g,Au_Recovery_pct,Total_Au_in_Solution_g,Au_Residual_g,Au_Accounted_g,Au_Unaccounted_g,Au_Inventory_g
2025-03-31,140.9416767268363,3329.7471126715086,51.625,2.21,3.43,2.820937046004843,5.536,8.29,6.912999999999999,320.0,335.0,0.0,0.4154218243019963,0.0,7184.403654446005,370.0,621.2624302460048,7.809738339021615,17.05934395145999,75.13091770951839,320.0,335,345,385,360,395,365,380.0,355,385,370,19.2,9.21,8.42,8.27,8.4,8.0,8.37,8.65,8.37,8.13,7.11,13.125,12.3125,12.625,12.0625,9.75,8.0625,7.375,3.6875,12.125,726.0,549.0,394.0,272.5,188.5,146.0,124.0,106.5,74.5,1624.0,1381.0,1003.0,692.5,470.5,374.0,309.0,269.5,196.0,1.984,2.042,1.465,1.12,0.785,0.562,0.358,0.106,0.021,0.002,0.001,3.225,3.142,3.521,2.214,1.685,1.365,1.185,0.785,0.659,0.601,566.0017833870637,650.1371836202758,111.17345839906716,101.42140064476304,95.57016599218052,89.71893133959806,81.91728513615475,72.16522738185061,64.3635811784073,54.61152342410317,46.80987722065986,2545.968610739309,11.51,11.155,11.225,11.45,11.215,11.22,11.195,11.385,11.525,11.49,11.395,1421.964195075108,1463.5337128746828,267.74711399958846,204.69403937169903,143.46859009534262,102.71254475615612,65.42898758488236,19.372828726250088,3.838013238219357,0.3655250703066054,0.1827625351533027,2870.038486262958,1933.890417724124,3693.308313327389,30.154317010411788,4641.251256674999,False,True,335.0,0.51625,0.48375,4931658.325887281,2385689.7151479726,799.2060545745708,0.313910411622276,19.2,15.536666666666664,2.820937046004843,0.7513091770951839,2.119395890671217,70.4242628934395,6563.141224200001,91.3526235422262,3693.308313327389,-3491.095341118616,9118.499647560477,-1934.095993114472,823.4754024547786
2025-04-01,122.19556056390282,2932.693453533668,49.91666666666666,3.35,3.02,3.186003338898164,8.386,7.15,7.768,310.0,305.0,1.5949433970748594,1.5949433970748594,3.405,6801.7093201202015,280.0,572.1456960000002,7.799342281879194,12.672120805369127,79.52853691275169,310.0,305,295,275,275,280,300,285.0,285,280,280,19.07,11.66,8.18,8.09,8.65,8.05,8.28,8.52,8.54,8.58,8.32,13.0,9.375,10.6875,13.3125,10.0,7.75,8.1875,6.125,14.0,837.5,721.0,465.0,321.5,232.5,195.5,163.5,136.5,99.0,0.0,0.0,0.0,0.0,0.0,0.0,0.0,0.0,0.0,2.352,2.329,1.653,1.214,0.869,0.652,0.421,0.253,0.088,0.009,0.001,3.895,3.886,3.521,2.471,2.142,1.784,1.658,1.452,1.225,0.895,611.4830985281542,560.526173650808,113.23356663815996,102.09583877211146,92.81439888373768,90.95811090606291,90.95811090606291,87.24553495071342,77.96409506233965,68.68265517396588,57.54492730791736,2134.1996842826725,11.455,11.21,11.13,11.355,11.11,11.0,10.985,11.31,11.33,11.265,11.335,1717.8693793041364,1701.070486564343,307.8689249223568,226.10579241121664,161.85002768150517,121.43408290948372,78.41065782958995,47.12089413512176,16.389876220911916,1.676237340775082,0.1862485934194536,1847.6191966993847,1953.5065107800333,8745.830625,34.78031427972737,3952.537602,True,False,310.0,0.4991666666666666,0.5008333333333334,4275525.243971965,2141325.5596892927,663.8109235036807,0.3110350584307179,19.07,15.47222222222222,3.186003338898164,0.7952853691275168,2.533781841417127,67.66925335570468,6229.563624120201,91.58820718333948,4379.98260791286,-2421.7267122073417,8753.254011392279,-1951.5446912720768,2530.401591705518
2025-04-02,122.62360516400187,2539.330490271205,51.89473684210526,3.046,2.65,2.8489269776876265,7.617,7.84,7.7285,270.0,330.0,0.0,0.8320715821040829,0.0,5576.273147675456,280.0,518.69086,7.365777559055117,12.629286417322836,80.00493602362205,270.0,330,290,370,350,330,340,330.0,310,370,280,21.09,7.29,8.14,8.14,8.28,7.8,8.41,8.52,8.45,8.34,7.88,12.0625,11.4375,10.875,11.25,10.9375,8.0,8.125,8.625,16.875,917.5,731.0,533.5,410.5,263.0,215.5,177.5,122.5,102.5,1883.0,1570.0,1232.0,932.5,572.0,489.0,399.5,270.0,227.0,1.754,1.871,1.325,0.986,0.752,0.536,0.161,0.044,0.009,0.001,0.001,3.256,3.544,3.251,2.542,1.856,1.654,1.325,0.869,0.752,0.568,701.430887717876,570.3943482540969,115.9673374254444,114.00178933348772,96.31185650587756,88.44966413805082,76.65637558631072,66.82863512652729,60.93199085065724,57.00089466674386,53.0697984828305,1956.687130157541,10.54,11.09,11.59,11.56,11.7,11.46,11.38,11.28,11.47,11.43,11.4,1253.263420001158,1336.8619491574498,241.41754733916267,179.65109560484103,137.01584573513233,97.6602304707858,29.334509525739765,8.0168845908854,1.6398173026811047,0.1822019225201227,0.1822019225201227,1770.7109589353754,2001.0435780879031,9862.65890625,34.65890596117994,3558.0029637894745,False,True,330.0,0.5189473684210526,0.4810526315789474,3770492.4414800494,1813805.311322508,598.5557527364276,0.3059026369168357,21.09,15.49388888888889,2.8489269776876265,0.8000493602362205,2.279282205858695,67.10052595964567,5057.582287675456,90.69825228672266,3285.225703572876,-2291.0474441025804,7575.671100596154,-1999.397952920698,1512.8691194702956
2025-04-03,135.3835886341485,3249.206127219564,52.25,2.61,2.08,2.345913875598086,7.536,4.74,6.138,315.0,290.0,0.0,0.5141760294396808,0.0,5935.278697182775,215.0,589.5015801000001,7.041898974553741,16.332134447398406,76.62596657804785,315.0,290,300,280,275,300,280,260.0,280,285,215,13.49,6.71,8.29,8.22,8.29,7.9,8.33,8.44,8.43,8.26,7.94,12.75,10.3125,10.25,11.0625,11.5625,8.8125,6.25,7.375,10.75,768.5,560.0,372.5,306.5,215.5,173.0,129.5,102.0,79.5,0.0,0.0,0.0,0.0,0.0,0.0,0.0,0.0,0.0,1.569,1.652,0.869,0.751,0.562,0.128,0.044,0.009,0.002,0.001,0.001,2.887,2.986,2.865,1.786,1.254,0.869,0.658,0.601,0.524,0.498,529.4935835518146,591.7869463226162,95.3088450393266,85.3808403477301,75.45283565613357,69.49603284117566,63.53923002621775,61.55362908789844,57.58242721125983,53.61122533462122,43.683220643024704,2529.064092341158,12.2,12.06,12.06,12.15,11.865,12.04,12.015,12.025,11.985,12.02,12.065,1116.5079343176487,1175.571132882572,157.68806609631574,136.27587760452602,101.98008417276117,23.226780736856632,7.984205878294467,1.633133020560232,0.3629184490133849,0.1814592245066924,0.1814592245066924,2622.1015613769496,1726.8888160618185,7449.745312499998,31.392283532126733,4583.817543975,True,False,315.0,0.5225,0.4775,4840314.052327575,2311249.959986417,728.0437373957215,0.2878708133971292,13.49,15.518555555555556,2.345913875598086,0.7662596657804785,1.7975791822655764,69.00995774781619,5345.777117082776,90.06783657219313,2721.5930516075623,-3213.685645575213,7660.085009146331,-1724.8063119635551,97.40898613234924
2025-04-04,140.99095958223916,3193.4452345377167,51.125,2.186,2.12,2.153955990220049,4.8,5.73,5.265000000000001,275.0,295.0,0.0,0.3770797234132963,0.0,5186.0259887530565,230.0,536.9115250000001,8.1448376753507,13.052753507014028,78.80240881763527,275.0,295,340,305,290,310,310,285.0,275,265,230,13.31,8.36,8.34,8.28,8.24,8.08,8.39,8.63,8.7,8.68,8.34,13.125,10.375,9.125,7.0625,10.5,4.4375,4.875,8.125,14.4375,757.0,541.5,423.5,269.0,206.5,164.5,103.5,98.5,65.5,1676.0,1277.0,976.5,629.5,443.0,395.5,275.5,254.5,152.5,1.6,1.73,0.935,0.85,0.616,0.316,0.084,0.046,0.024,0.002,0.001,2.81,2.62,2.74,2.53,2.37,2.184,2.058,1.733,1.344,1.02,414.6685328053526,512.6810951047995,98.05025943879292,92.28259711886392,90.36004301222091,84.59238069229193,80.74727247900593,74.97961015907694,69.21194783914794,53.83151498600396,48.06385266607496,2406.606401679744,11.995,12.21,12.165,12.16,12.170000000000002,11.99,11.955,12.245,12.295,12.25,12.085,1153.21908923329,1246.9181402334948,171.84766334402948,156.22514849457224,113.21728408547824,58.078996381511566,15.43872055711067,8.454537447941556,4.411063016317334,0.3675885846931112,0.1837942923465556,1718.689021754632,1619.4691063016317,6749.0053125,30.143776683220608,4408.151965625001,False,True,295.0,0.51125,0.48875,4707298.585192652,2300692.183512909,678.704194136308,0.2820171149144254,13.31,15.418222222222225,2.153955990220049,0.7880240881763527,1.697369205165147,68.33901803607213,4649.114463753056,89.64695652963557,2928.362025670785,-2257.663963082271,6803.431678727049,-1617.4056899739926,1207.6095875885144
2025-04-05,138.21283039677587,3317.107929522621,51.91666666666666,2.15,2.17,2.1609261637239165,5.386,5.17,5.2780000000000005,270.0,300.0,1.33088783507935,0.5876584883014365,3.405,5528.605336633227,300.0,570.5326775,8.25594716981132,13.45678490566038,78.28726792452831,270.0,300,315,340,335,300,315,315.0,270,315,300,12.46,9.22,8.03,8.03,7.87,8.01,8.08,8.12,7.22,7.6,7.33,12.4375,9.5,10.1875,12.125,9.5,8.0625,6.75,9.3125,16.0625,772.0,486.5,361.0,289.5,250.5,160.0,123.0,103.5,86.5,0.0,0.0,0.0,0.0,0.0,0.0,0.0,0.0,0.0,1.48,1.64,0.916,0.823,0.716,0.354,0.147,0.056,0.018,0.001,0.001,2.46,3.11,2.46,2.59,2.45,2.32,2.24,1.98,1.66,1.34,408.7821541565409,401.0692833233986,92.43875693521024,86.5384107478564,80.63806456050256,76.7045004356,70.80415424824615,64.9038080608923,60.97024393598974,53.103115686184616,45.23598743637949,2557.3459624722477,11.945,11.68,11.435,11.935,11.865,11.865,11.815,11.55,11.915,11.995,11.925,1057.2204135907195,1171.5145123572838,166.85509743683804,149.9145689852813,130.42385345499565,64.48330184786097,26.77696432665413,10.20074831491586,3.278811958365812,0.1821562199092118,0.1821562199092118,2174.915065655955,1441.1884795268008,7207.479375,30.749677781717292,4649.756040208335,False,True,300.0,0.5191666666666667,0.4808333333333333,4925867.022418454,2368521.059946207,710.5563179838621,0.2778491171749599,12.46,15.29877777777778,2.1609261637239165,0.7828726792452829,1.6917300554457737,68.73042452830188,4958.072659133227,89.68035077997737,2781.032584712734,-2747.572751920493,6967.66880739549,-1439.063470762263,603.9925102922413
2025-04-06,137.63268765713704,3303.1845037712887,51.375,2.21,2.26,2.2354732360097325,5.53,5.58,5.555,185.0,305.0,0.0,0.4830891778046712,0.0,5607.490014585219,290.0,602.019108,7.061217118178249,15.799748723989008,77.13903415783275,185.0,305,280,270,335,280,315,305.0,310,310,290,,0.0,0.0,0.0,0.0,0.0,0.0,0.0,0.0,0.0,0.0,12.625,10.375,9.9375,10.8125,9.4375,7.875,7.9375,9.375,16.9375,680.0,484.0,328.5,251.0,197.5,143.0,126.0,101.0,79.5,0.0,0.0,0.0,0.0,0.0,0.0,0.0,0.0,0.0,1.61,1.78,0.861,0.743,0.435,0.216,0.084,0.019,0.004,0.001,0.001,3.89,4.12,3.91,2.74,2.55,1.32,1.16,0.81,0.6,0.57,584.732087866968,425.2597002668858,96.822521042907,87.14026893861632,81.33091767604189,79.39446725518374,73.58511599260933,6.971221515089304,63.90286388831864,56.15706220488607,52.284161363169794,2507.881934322381,11.655,11.27,11.6,12.03,11.9,11.895,11.69,12.18,12.215,12.295,12.345,1157.177171012113,1279.3635803736404,157.80374769041268,136.17675323342232,79.72663210839664,39.58839663313488,15.395487579552457,3.482312666803532,0.7331184561691646,0.1832796140422911,0.1832796140422911,2134.597520030898,1607.5803880106762,6596.4595312500005,30.879292356677404,4581.929804793749,False,True,305.0,0.51375,0.4862499999999999,4881522.013279573,2373640.078957192,723.9602240819436,0.2886739659367396,12.975,15.15988888888889,2.2354732360097325,0.7713903415783274,1.7244224631147564,68.70136435021594,5005.4709065852185,89.26401818934792,2869.81375898173,-2737.6762556034887,7214.010775023304,-1606.5207604380848,734.1566113782415
2025-04-07,138.35370854767498,3320.4890051442,51.208333333333336,2.226,2.07,2.1484764035801462,5.567,5.01,5.2885,460.0,410.0,0.0,0.4100863847571673,0.0,5391.560928580349,285.0,552.085842,7.601728917982287,14.01240662302657,78.38586445899115,460.0,410,370,335,340,325,320,335.0,290,285,285,13.49,8.57,8.08,8.19,8.01,8.06,8.1,8.34,8.36,7.56,7.88,12.5625,10.8125,11.25,11.1875,7.25,9.125,5.0375,6.0625,13.0625,796.0,525.0,400.5,291.5,220.0,195.0,135.0,101.0,85.0,1858.5,1309.0,1036.5,659.0,527.0,484.5,338.5,275.0,218.0,1.6,1.55,0.93,0.759,0.547,0.316,0.164,0.072,0.014,0.002,0.001,2.93,2.75,2.63,2.52,2.19,1.76,1.42,1.03,0.8,0.57,430.781196620129,438.3387614731137,98.28613091306627,90.57741476302184,86.72305668799964,79.01434053795523,75.15998246293303,71.30562438791083,61.669729200355306,55.88819208782199,44.32511786275538,2508.9246471674915,11.71,11.175,11.22,12.17,11.48,11.79,11.44,12.445,12.385,11.915,12.42,1152.1443050083133,1116.1397954768036,170.76938870795095,139.36985594552127,100.44178024005288,58.02486756098118,30.11417177215479,13.220855899970395,2.5707219805497994,0.3672459972213999,0.1836229986106999,2055.055368835021,1532.069546997062,7451.13984375,30.71836703629453,4590.9911107375,True,False,460.0,0.5120833333333333,0.4879166666666666,4899446.015624068,2390521.3684565765,1099.6398294900252,0.4382912937347437,13.49,14.958111111111112,2.1484764035801462,0.7838586445899115,1.684101801643741,68.25991528686947,4839.475086580349,89.76018542100812,2783.34661158813,-2608.214316992219,6922.557369420212,-1530.9964408398628,727.2181365959109
2025-04-08,160.4367111882716,3850.4810685185184,46.875,2.126,2.57,2.3497,5.6,6.09,5.845,340.0,315.0,1.329732835975502,0.5329494219259617,3.405,6016.793963075,295.0,601.75621625,5.630765679107349,17.15785302039246,77.2113813005002,340.0,315,350,330,325,335,330,300.0,310,320,295,10.5,9.09,8.17,8.12,8.12,8.0,8.18,8.42,8.31,8.33,8.18,12.5625,12.125,12.1875,13.0,5.4375,8.125,5.75,9.75,15.875,823.5,563.0,414.5,277.0,191.0,166.5,120.5,103.5,85.5,0.0,0.0,0.0,0.0,0.0,0.0,0.0,0.0,0.0,1.91,2.14,0.895,0.624,0.346,0.183,0.114,0.057,0.019,0.001,0.001,4.19,4.95,3.47,3.02,2.59,2.3,2.08,1.94,1.71,1.66,478.81773399014776,392.3645320197044,96.6613300492611,94.96551724137932,88.18226600985223,83.0948275862069,81.39901477832514,76.31157635467981,74.61576354679804,61.04926108374385,45.78694581280789,2558.812117717155,11.09,11.18,11.27,11.15,10.925,10.95,10.94,11.745,11.805,11.93,11.93,1439.5566502463053,1612.9064039408868,172.0119458128079,119.92788177339902,66.49847290640393,35.171157635467985,21.909901477832516,10.954950738916256,3.651650246305419,0.192192118226601,0.192192118226601,1928.1465863216904,1573.2487684729065,7975.125000000002,26.490196467644168,4873.26510234375,True,False,340.0,0.46875,0.53125,5458799.184463264,2899987.066746109,985.995602693677,0.3853333333333333,10.5,14.819555555555556,2.3497,0.7721138130050019,1.8142358264178529,67.76211523662948,5415.037746825,89.99872324126484,3482.973399014778,-2533.820564060222,7586.124970059375,-1569.3310069843756,1550.909051204556
2025-04-09,116.2662592286542,2789.998791748297,49.625,2.346,2.37,2.359015113350126,5.867,5.49,5.6785,275.0,360.0,0.0,0.4822796288684748,0.0,4750.434248051008,370.0,503.4340625,7.728065461651196,16.04924767953102,76.2226868588178,275.0,360,325,345,380,385,395,350.0,400,345,370,8.9,8.39,8.01,8.14,8.11,7.99,8.06,8.35,8.3,8.25,8.11,12.75,13.25,10.25,11.4375,8.125,8.625,8.875,10.625,15.75,792.5,573.0,370.5,254.5,208.5,177.5,132.5,102.0,90.0,1787.0,1332.0,907.5,617.5,499.5,419.0,311.5,263.0,232.5,1.76,1.89,0.891,0.706,0.524,0.293,0.183,0.73,0.024,0.003,0.001,3.08,3.49,2.93,2.73,2.55,2.24,2.03,1.84,1.22,0.89,512.456400242408,447.4971382398492,110.43074540434986,108.59023298094404,99.38767086391488,97.54715844050904,88.34459632347989,80.98254662985657,69.93947208942159,60.73690997239243,51.53434785536328,2012.8697144108728,10.905,10.72,10.85,11.24,11.0,11.335,11.135000000000002,11.375,11.255,11.42,11.275,1289.5131640966938,1384.7612955356542,166.46809002760756,131.90400848427714,97.90042556056832,54.74203184970708,34.19041579691603,136.38799744124975,4.483988956972595,0.5604986196215743,0.1868328732071914,944.0738996548064,1727.4472190424888,7983.356718749999,36.55402718033414,3738.2496310937504,False,True,360.0,0.49625,0.5037499999999999,4056160.6335735465,2043290.9191626736,735.5847308985625,0.3654408060453399,8.9,14.729333333333336,2.359015113350126,0.7622268685881779,1.7981047028010522,69.69086162677088,4247.000185551007,89.40235700122473,3301.098749242476,-1449.335498808532,6476.053930439771,-1725.619682388763,2355.1973129339435
2025-04-10,141.8186837487256,3403.648409969414,50.958333333333336,2.326,1.86,2.0939623875715454,5.817,4.22,5.0185,275.0,335.0,0.0,0.4303862074951566,0.0,5347.6415535358965,310.0,574.6136400000001,7.984752704791345,18.04225656877898,73.97299072642967,275.0,335,330,335,315,295,300,310.0,310,280,310,8.76,8.07,8.0,8.09,8.02,7.8,8.07,8.21,8.24,8.15,7.85,12.0625,10.5,9.0,11.4375,11.6875,9.25,10.375,11.5625,18.4375,731.5,486.0,395.5,197.0,186.0,161.0,146.0,111.5,106.0,0.0,0.0,0.0,0.0,0.0,0.0,0.0,0.0,0.0,1.625,1.724,1.135,0.752,0.568,0.369,0.168,0.032,0.009,0.001,0.001,2.865,2.881,3.526,2.214,1.865,1.653,1.325,1.124,0.865,0.752,390.1683746506396,427.6845645208934,101.40626121929606,93.75295848576428,86.0996557522325,74.61970165193483,66.96639891840304,63.13974755163717,59.31309618487128,51.6597934513395,44.00649071780772,2552.664652873269,11.285,11.23,11.32,11.385000000000002,11.215,11.335,11.475,11.45,11.47,11.47,11.5,1173.416233043241,1244.9043604717217,208.9944573837169,138.470336522075,104.58929673475878,67.94621566043308,30.93486241450612,5.892354745620214,1.6572247722056848,0.1841360858006316,0.1841360858006316,1793.6606103836366,1458.8170431048193,7181.023125000001,29.9678426541467,4682.994756066668,False,True,335.0,0.5095833333333334,0.4904166666666666,5009317.389121706,2456652.7362484364,822.9786666432261,0.3223998364677023,8.76,14.823555555555554,2.0939623875715454,0.7397299072642967,1.5489666027732245,71.25735123647604,4773.027913535896,89.25482132174581,2977.1736139198792,-2370.467939616017,6804.264907408336,-1456.623353872439,1181.319314303862
2025-04-11,140.1410642348666,3363.3855416367983,51.66666666666666,2.29,2.17,2.2309354838709674,4.87,5.19,5.03,320.0,330.0,1.3220112998382,0.517671574375631,3.405,5746.044170356451,255.0,605.27092325,9.593994638069706,17.58093833780161,72.82506702412869,320.0,330,290,290,320,305,300,280.0,275,295,255,8.59,8.25,7.8,7.97,7.92,7.58,7.92,8.03,8.05,8.05,7.54,12.3125,9.1875,12.125,9.1875,10.0,8.0625,10.375,11.625,14.3125,709.5,531.5,326.5,259.5,166.5,165.5,141.0,120.5,114.0,1599.5,1189.5,781.0,612.5,469.5,394.5,348.5,318.0,283.5,1.652,1.675,0.965,0.755,0.562,0.352,0.101,0.039,0.005,0.001,0.001,2.986,3.066,3.665,2.326,1.875,1.652,1.325,1.154,0.852,0.652,359.9176578225068,444.1537053979871,101.5427264409881,91.77900274473924,87.8735132662397,83.96802378774017,76.15704483074107,72.25155535224154,64.44057639524245,60.535086916742905,44.91312900274474,2574.540931382756,10.625,10.56,10.72,10.695,10.695,10.64,10.73,10.71,10.715,10.715,10.755,1183.4547118023788,1199.931381518756,176.28245654162856,137.92047118023788,102.6639798719122,64.3019945105215,18.450288197621227,7.124368709972553,0.913380603842635,0.182676120768527,0.182676120768527,2247.209214446644,1487.5320219579137,7001.407499999999,30.326585738476325,4691.922830583334,False,True,330.0,0.5166666666666666,0.4833333333333334,4982982.447837592,2408441.5164548364,794.7857004300961,0.3087096774193549,8.59,14.911333333333332,2.2309354838709674,0.7282506702412869,1.6246802613941016,72.98057975871313,5140.773247106451,89.46630228892842,2891.408385178408,-2854.635785178043,7231.420544832965,-1485.3763744765138,642.043523250365
2025-04-12,146.2497277467115,3509.993465921076,50.91666666666666,1.98,2.11,2.0454819967266777,4.91,5.43,5.17,295.0,305.0,0.0,0.4706194603282255,0.0,5380.562868621849,310.0,605.0062829999999,5.9186501687289095,20.92379077615298,73.15755905511811,295.0,305,320,305,325,305,300,305.0,320,310,310,8.3,8.21,7.64,7.79,7.87,7.68,8.0,8.01,8.22,7.63,7.66,13.1875,12.6875,11.8125,12.125,10.3125,9.375,7.4375,7.375,14.0,701.0,449.0,389.0,308.5,227.5,170.0,144.0,117.0,88.0,0.0,0.0,0.0,0.0,0.0,0.0,0.0,0.0,0.0,2.598,1.659,1.156,0.765,0.569,0.366,0.101,0.044,0.009,0.001,0.001,3.006,2.986,2.896,1.895,1.365,1.152,0.869,0.785,0.658,0.452,397.1930223050016,412.1814382410394,91.7291055285513,85.99603643301685,78.35194430563757,70.70785217825829,63.06376005087903,57.330690955344565,55.41966792349975,47.77557579612047,43.95352973243084,2629.8422587479727,11.52,11.415,11.48,11.43,11.39,11.395,11.405,11.41,11.415,11.405,11.4,1876.890655521737,1198.52255485395,212.95990278471808,140.92934743106346,104.82195906964066,67.42502112388134,18.606358288284195,8.105740244401035,1.6579923227183937,0.1842213691909326,0.1842213691909326,1144.1433006091895,1403.7026234497794,7747.52953125,29.05988315657267,4825.363517274999,False,True,305.0,0.5091666666666667,0.4908333333333333,5164992.979537753,2535150.720789781,773.2209698408832,0.2940180032733224,8.3,14.876363636363635,2.0454819967266777,0.7315755905511812,1.4964246997171284,70.47568194600676,4775.556585621849,88.75570646096803,3630.287974378776,-1750.274894243073,6783.140181437744,-1402.5773128158953,2485.0193631357024
2025-04-13,143.78274617977584,3450.78590831462,51.54166666666666,2.08,2.18,2.130940177849636,5.09,5.18,5.135,335.0,330.0,0.0,0.4313721509464905,0.0,5610.948322945351,300.0,592.444305,7.566418466120624,15.066693968726732,77.36688756515265,335.0,330,350,330,315,320,310,310.0,305,300,300,8.63,8.39,8.2,8.23,8.2,7.94,8.09,8.21,8.43,8.3,8.06,14.9375,9.5,10.625,11.6875,10.5625,11.25,7.5625,8.5,13.875,630.5,369.5,298.5,226.0,174.5,146.0,133.0,111.5,89.0,0.0,0.0,0.0,0.0,0.0,0.0,0.0,0.0,0.0,1.655,1.559,0.986,0.765,0.562,0.356,0.119,0.051,0.009,0.001,0.001,3.201,3.114,2.564,1.895,1.352,1.45,1.145,0.895,0.758,0.562,450.19327865481705,419.6717004409312,97.28753055676133,85.61302688994996,81.72152566767951,73.9385232231386,66.1555207785977,58.37251833405679,56.42676772292157,50.58951588951589,46.69801466724543,2631.9240738421827,10.635,10.83,10.965,11.185,11.12,11.105,11.235,11.215,11.225,11.29,11.32,1187.285074592767,1118.4153663384432,180.3740702748395,139.9453993511686,102.80956135340752,65.1249178679948,21.769284343515118,9.329693290077904,1.6464164629549245,0.1829351625505471,0.1829351625505471,2189.224183185238,1486.6679228256153,6480.920625,29.55848398309279,4802.199939658333,True,False,335.0,0.5154166666666666,0.4845833333333333,5106400.789992917,2474476.7161507346,828.9496999104961,0.3149595796281326,8.63,14.934772727272728,2.130940177849636,0.7736688756515264,1.648642091477592,68.87470681310498,5018.504017945351,89.44128031660415,2827.0656542002703,-2783.8826687450805,7095.402065211123,-1484.4537422657722,635.6272904551897
2025-04-14,142.6378753284072,3423.309007881773,50.75,2.15,2.04,2.095970443349753,5.41,5.1,5.255,335.0,360.0,1.1005978557220395,0.4814394781362494,2.81,5351.343286007881,275.0,599.992083,4.303851508120649,20.50522815158546,78.19092034029389,335.0,360,345,330,305,255,300,285.0,285,290,275,,0.0,0.0,0.0,0.0,0.0,0.0,0.0,0.0,0.0,0.0,14.3125,10.0625,11.125,10.4375,9.6875,10.125,9.1875,10.1875,19.9375,742.5,492.0,296.0,263.0,198.5,147.5,135.5,118.5,95.5,1627.5,1285.5,814.5,627.0,523.5,416.0,334.0,343.5,245.5,1.524,1.562,1.1,0.754,0.452,0.268,0.101,0.044,0.01,0.002,0.001,3.062,2.998,3.225,2.142,1.865,1.356,1.114,0.862,0.566,0.449,425.11498163015375,380.3660361954008,93.18967886787316,85.58235814396515,77.97503742005713,74.17137705810313,66.56405633419512,58.95673561028711,53.2512450673561,47.545754524425085,45.64392434344808,2551.9756769334545,10.58,10.725,10.795,10.995,10.865,10.88,11.02,11.005,11.045,11.04,11.055,1103.0284392434344,1130.5317730303443,203.01802966389985,139.15963124234588,83.42195400734794,49.46257449993196,18.640746360048983,8.120721186555993,1.8456184514899985,0.3691236902979997,0.1845618451489998,2011.3681336997915,1408.3611851952649,7494.04359375,29.795732656665468,4690.78916805,False,True,360.0,0.5075,0.4925,5028523.501346708,2476547.824413254,891.5572167887714,0.34935960591133,11.94,15.005,2.095970443349753,0.7591351489348922,1.591124834675447,67.66561357271041,4751.351203007881,88.78800983355347,2737.7831732208456,-2613.5601127870355,6757.504575115902,-1406.1612891080213,724.2151434338101
2025-04-15,200.14062834999277,2430.541147453704,49.77777777777778,1.99,1.97,1.9810089285714287,4.98,4.36,4.67,250.0,310.0,0.0,0.4578006928154508,0.0,3490.8485524437506,285.0,396.4853025000001,6.935912653975365,17.475470324748038,78.58861702127659,250.0,310,290,300,295,310,290,305.0,285,280,285,15.25,8.79,8.47,8.36,8.34,8.18,8.45,8.44,8.56,8.45,8.53,13.1875,11.3125,9.9375,10.25,10.6875,12.5,10.25,12.75,13.5,641.5,472.5,297.0,226.5,185.5,160.0,141.5,125.0,93.5,0.0,0.0,0.0,0.0,0.0,0.0,0.0,0.0,0.0,1.407,1.533,1.17,0.868,0.685,0.521,0.16,0.035,0.013,0.006,0.002,1.911,1.997,1.683,1.541,1.137,0.974,0.894,0.588,0.347,0.645,413.25341644689513,311.7525773195876,96.13579477343563,86.89196835291297,64.7067849436586,61.00925437544954,57.31172380724048,51.765427954926885,49.91666267082236,46.21913210261329,42.52160153440423,1761.2594328467187,10.835,10.84,11.18,10.98,11.04,10.865,10.92,11.115,11.055,11.13,11.1,1029.191321026133,1121.357707983697,218.2368376888037,161.90561975545435,127.77114001438508,97.18067729561258,29.844353871973155,6.528452409494128,2.4248537520978184,1.1191632701989933,0.3730544233996644,296.8541081182404,1281.484344281947,6978.56109375,21.235068736607943,3266.647302177778,False,True,310.0,0.4977777777777777,0.5022222222222222,3538244.3963438547,1776984.963497136,550.8653386841122,0.3127678571428572,15.25,15.22590909090909,1.9810089285714287,0.762996281759967,1.5115024466332962,69.0214172528512,3094.3632499437504,88.64215114051733,2795.9331814912484,-694.9153709525021,4770.756936391435,-1279.9083839476848,2497.5031130387465
2025-04-16,111.20511227881666,1367.8228624952596,48.833333333333336,0.0,1.75,1.751047781569966,0.0,4.21,4.21,210.0,250.0,0.0,0.4458193662033264,0.0,1688.904496640273,240.0,202.547268,3.0296629213483146,8.805842696629213,77.92,210.0,250,210,250,240,200,250,240.0,220,230,240,,0.0,0.0,0.0,0.0,0.0,0.0,0.0,0.0,0.0,0.0,8.1875,3.875,5.4375,9.1875,9.3125,9.3125,8.4375,17.125,16.0625,664.5,464.5,254.0,208.5,183.0,166.5,137.0,123.0,107.0,1572.5,1280.0,664.5,596.0,502.0,457.5,438.5,284.5,238.0,1.471,1.456,0.95,0.739,0.605,0.557,0.1,0.066,0.013,0.004,0.002,1.81,1.902,1.489,1.148,1.0,0.936,0.48,0.465,0.343,0.253,359.62296104822184,317.3143773954898,82.71328104109101,66.53024779392103,62.93401818343881,57.539673767715485,53.94344415723327,52.14532935199215,50.347214546751054,44.95287013102772,39.5585257153044,963.9336617568808,10.51,10.03,10.33,10.69,10.71,10.94,11.07,11.07,11.14,11.16,11.23,1086.8276138693288,1075.7450753186558,178.9829975933684,139.22993181210447,113.98390899367143,104.94055753632232,18.840315536144043,12.434608253855068,2.449241019698725,0.7536126214457617,0.3768063107228808,-1249.0968378342625,1187.6019431321868,4787.10703125,38.21766745169303,1803.4744442,False,True,250.0,0.4883333333333333,0.5116666666666667,1973925.5872154557,1009991.9254585748,252.4979813646437,0.2619453924914676,15.25,15.433181818181817,1.751047781569966,0.8681361601554285,1.5201478973408318,60.35115369593301,1486.357228640273,88.00718048871762,2734.5646688653173,1045.6601722250443,2875.617042163242,-1186.7125455229689,3982.7721090903615
2025-04-17,139.40884980483995,3345.8123953161594,53.375,1.79,1.56,1.6763103044496488,4.43,3.85,4.14,250.0,265.0,0.0,0.4154943996690853,0.0,4508.875086592974,215.0,551.401128,6.897116228070175,21.188629385964912,74.91425438596492,250.0,265,255,265,255,260,240,235.0,225,225,215,,0.0,0.0,0.0,0.0,0.0,0.0,0.0,0.0,0.0,0.0,9.875,4.4375,5.375,5.9375,5.625,6.875,6.8125,6.3125,12.625,496.0,327.5,273.5,204.0,156.0,167.5,116.5,96.5,83.5,0.0,0.0,0.0,0.0,0.0,0.0,0.0,0.0,0.0,1.226,1.369,0.772,0.469,0.365,0.269,0.245,0.106,0.035,0.008,0.004,1.973,2.208,1.623,1.22,0.776,0.591,0.466,0.397,0.21,0.15,345.68509866815424,297.44996862143506,86.09970713339375,79.94972805243707,67.64976989052367,65.5997768635381,59.4497977825814,55.34981172861028,51.24982567463914,49.19983264765357,40.999860539711314,2687.6591213696297,11.27,11.21,11.37,11.595,11.03,11.005,11.735,11.655,11.765,11.655,11.73,860.9612997698906,961.3833763335892,138.24538456174605,83.98586186458407,65.3621313018618,48.17099539781048,43.87321142179765,18.981879227390003,6.267601631685379,1.4325946586709437,0.7162973293354717,1724.9999266208638,1198.6831776026777,3447.25734375,30.48586948353439,4821.7338882,False,True,265.0,0.53375,0.46625,5035426.925282679,2347767.803913049,622.158468036958,0.2314871194379391,22.07,15.41477272727273,1.6763103044496488,0.7273228581161643,1.219218801721896,71.22746471001533,3957.473958592974,87.77076061300573,2229.380633498361,-2279.4944530946127,5704.464865721902,-1195.589779128928,501.2873084037488
2025-04-18,133.1634129278568,3195.921910268563,52.75,1.93,1.63,1.7813436018957347,4.11,3.45,3.78,200.0,260.0,0.0,0.3905630812362508,0.0,4496.495308865403,190.0,504.84312,6.4578660436137065,17.93842679127726,78.60370716510904,200.0,260,235,240,250,225,230,225.0,190,220,190,22.07,9.68,8.54,8.44,8.5,7.92,8.3,8.67,8.5,8.36,8.39,12.875,9.625,11.4375,11.6875,7.3125,8.9375,9.5625,11.0625,17.625,621.0,366.0,252.0,227.5,163.0,135.5,125.5,110.0,80.5,1299.0,1016.5,688.5,593.5,481.5,385.5,358.5,299.0,235.5,1.522,1.782,0.929,0.557,0.374,0.273,0.077,0.05,0.013,0.006,0.001,2.408,2.832,2.109,1.452,1.031,0.664,0.627,0.4258,0.353,0.34,339.6242894773326,387.0137252183557,88.61824483571328,72.50583668376541,66.46368362678497,64.44963260779149,58.40747955081103,54.379377512824064,52.36532649383058,48.33722445584361,38.2669693608762,2522.311677106183,10.96,10.915,10.885,11.035,10.99,10.94,11.07,11.0,11.01,11.035,11.075,1076.7733259392762,1260.7162068487453,167.59672605018716,100.48587342298627,67.47166366283099,49.250706363510325,13.891224871759322,9.020275890752806,2.3452717315957297,1.0824331068903368,0.1804055178150561,1239.8273191724147,1270.4317898239287,5940.99796875,31.915673431278748,4551.7917807,False,True,260.0,0.5275,0.4725,4781633.511101769,2259321.8339955863,587.4236768388524,0.2328909952606635,22.07,15.585909090909093,1.7813436018957347,0.7631427880107674,1.3594195227558534,68.7221837855004,3991.652188865403,88.77251981104843,2748.8141134063485,-1747.6811954590544,5763.916342402692,-1267.421033537289,1505.976037947294
2025-04-19,112.73160492360704,2212.357746625789,52.55,1.89,1.62,1.756354424357755,4.25,3.85,4.05,240.0,265.0,0.0,0.3750718509142034,0.0,3051.616634397717,200.0,321.43232,5.276238636363637,17.75384090909091,79.96992045454546,240.0,265,250,205,215,220,225,220.0,205,220,200,,9.5,8.31,8.3,8.2,7.8,8.32,8.5,8.44,8.38,8.0,13.4375,11.125,12.4375,13.125,10.5,11.125,7.875,7.3125,16.1875,539.0,390.5,223.5,165.0,135.5,120.0,95.5,86.0,73.5,0.0,0.0,0.0,0.0,0.0,0.0,0.0,0.0,0.0,1.509,1.662,1.023,0.703,0.567,0.554,0.135,0.072,0.011,0.006,0.001,1.397,2.226,1.854,1.168,0.826,0.581,0.383,0.253,0.244,0.21,353.40685799684496,400.5277723964243,70.09236016937425,66.08708244541,58.07652699748152,54.07124927351728,48.06333268757091,46.06069382558879,42.055416101624544,36.04749951567818,36.04749951567818,1736.132136948966,10.89,10.96,10.89,10.915,10.81,10.75,10.895,10.905,10.92,10.93,10.96,1070.0774084631778,1178.5743226413529,184.98723867378848,127.1222177787618,102.52958389837544,100.178817424515,24.411805690089395,13.019629701381009,1.989110093266543,1.0849691417817509,0.1808281902969584,-76.07701703234477,1210.5362909251933,5574.555,37.70016405674369,3139.0037888000006,False,True,265.0,0.5255,0.4745,3303771.906658356,1567639.76970939,415.4245389729884,0.2392816365366318,22.07,15.384090909090911,1.756354424357755,0.7764069947043248,1.363645860251249,67.17616394527803,2730.1843143977167,89.46681846019496,2804.155931696786,-247.4607027009306,4260.0475255896345,-1208.430891191918,2878.1275489958552
2025-04-20,138.61883655470265,3326.852077312864,51.60869565217392,1.74,1.76,1.7514064869418702,3.98,3.88,3.93,95.0,190.0,0.0,0.3544894262686804,0.0,4454.544422671525,190.0,457.8137640000001,6.537518417991469,16.032512601783637,80.4299689802249,95.0,190,180,200,215,235,240,220.0,215,205,190,,0.0,0.0,0.0,0.0,0.0,0.0,0.0,0.0,0.0,0.0,15.4375,10.875,11.5625,12.0,11.875,13.625,10.1875,9.9375,17.9375,652.5,482.5,313.0,235.5,168.5,129.5,111.5,93.5,77.0,0.0,0.0,0.0,0.0,0.0,0.0,0.0,0.0,0.0,1.205,1.664,1.004,0.705,0.587,0.265,0.19,0.085,0.03,0.015,0.007,0.992,2.225,1.847,1.355,1.049,0.786,0.702,0.415,0.261,0.212,473.9958493356553,359.3194341738032,68.23246702130199,64.33346890579902,58.484971732544565,56.53547267479308,52.636474559290114,48.73747644378714,44.83847832828417,35.09098303952674,33.14148398177526,2541.367285770325,11.105,11.17,11.24,11.375,11.135,11.095,11.22,11.225,10.94,11.22,11.22,863.8022709381935,1192.8356670880944,183.52751651916705,128.87141349204458,107.30144641110662,48.441027766513216,34.731302926934006,15.537688151523108,5.483889935831685,2.7419449679158423,1.2795743183607264,1408.9672960456571,1295.3465601965604,7389.095156249999,30.659613842039697,4635.751401121739,False,True,190.0,0.5160869565217392,0.4839130434782608,4924300.553725145,2382933.26795482,452.7573209114158,0.1781550126368997,20.61,15.191818181818183,1.7514064869418702,0.780873485244902,1.367626887538828,67.66234795980982,3996.730658671525,89.72254577437944,2584.5537425156845,-1869.990680155841,5746.681362757903,-1292.1369400863778,1172.3768263598436
2025-04-21,147.91874333348315,3550.049840003596,51.5,2.3,2.09,2.196412621359223,5.12,4.36,4.74,145.0,310.0,0.0,0.334937435282272,0.0,5942.586423371116,210.0,514.0616155,5.590671936758893,18.84740927057133,75.56191879266979,145.0,310,330,265,250,220,225,205.0,230,230,210,20.61,9.01,8.17,8.1,8.09,7.78,8.11,8.25,8.34,8.1,8.08,14.3125,11.375,10.75,11.25,8.0,10.75,6.9375,9.375,16.625,627.5,418.0,275.0,225.0,179.0,149.0,117.0,90.5,72.0,1504.5,959.0,789.5,602.0,490.5,405.0,344.5,248.0,204.0,1.568,1.956,0.841,0.435,0.364,0.207,0.078,0.049,0.02,0.007,0.001,1.654,3.053,2.193,1.453,1.191,1.066,0.681,0.554,0.459,0.326,403.927103315977,388.68457111537407,73.85006851192108,68.01979994519046,60.24610852288298,56.35926281172924,54.415839956152375,52.47241710057551,46.64214853384489,40.81187996711427,34.98161140038366,2703.847353178506,11.44,11.335,11.225,11.27,11.14,11.115,11.185,11.16,11.035,11.195,11.22,1125.4020279528636,1403.8816114003837,153.9209769799945,79.6142984379282,66.61978076185255,37.88542477391066,14.275667306111265,8.968047410249383,3.660427514387503,1.2811496300356262,0.1830213757193751,2529.341022102649,1280.4108111811456,6404.125781249999,28.731990985201687,4936.344302525001,False,True,310.0,0.515,0.485,5250189.03529807,2546341.682119564,789.3659214570647,0.2919417475728155,20.61,15.091363636363637,2.196412621359223,0.7556191879266979,1.659651521303406,68.7679707150557,5428.5248078711165,91.34953067778216,2895.6924335434355,-3046.893989827681,7219.505882327229,-1276.919458956113,362.8600592157548
2025-04-22,150.1522915833182,3603.6549979996366,50.91666666666666,2.19,2.14,2.167409983633388,4.828,4.28,4.554,150.0,205.0,1.2608057159488035,0.383251020716926,3.405,5853.424441939444,205.0,499.62099,5.474990872581234,14.94188024826579,79.58312887915298,150.0,205,225,200,180,195,200,205.0,205,230,205,18.11,9.9,8.17,8.12,8.12,7.45,8.15,8.3,8.31,8.27,7.23,13.75,11.75,8.75,8.4375,6.9375,8.875,9.5625,10.25,15.6875,710.5,433.0,291.5,217.5,177.0,152.0,114.5,108.0,81.5,0.0,0.0,0.0,0.0,0.0,0.0,0.0,0.0,0.0,0.481,1.655,0.894,0.589,0.486,0.45,0.377,0.171,0.08,0.036,0.008,0.276,2.19,1.719,1.421,1.275,1.099,0.908,0.903,0.56,0.429,741.9265888338708,412.1814382410394,70.70785217825829,64.97478308272385,61.152737019034205,55.41966792349975,49.68659882796529,45.86455276427565,43.95352973243084,42.04250670058602,34.398414573206736,2697.651092387416,11.025,11.34,11.28,10.92,10.82,11.225,11.43,11.26,11.145,11.295,11.22,347.4920728660337,1195.632807886249,164.69390405669375,108.50638645345931,89.53158542679326,82.89961613591969,69.4514561849816,31.50185413164948,14.73770953527461,6.631969290873574,1.473770953527461,3235.2973249868724,1622.308669876891,6451.57171875,28.30459632140687,4954.1247085,False,True,205.0,0.5091666666666667,0.4908333333333333,5298169.084885268,2600517.992497852,533.1061884620597,0.1976186579378068,18.11,15.089090909090912,2.167409983633388,0.7958312887915298,1.7248926806145874,66.18241374589266,5353.803451939443,91.4644667415497,2112.5531329214555,-3740.871309017988,7469.780117785219,-1616.3556758457753,-1128.6971860965327
2025-04-23,148.15199402086273,3432.1878614833195,50.375,2.166,2.16,2.1644776674937964,4.417,4.04,4.2285,100.0,265.0,0.0,0.3653751420469546,0.0,5480.628880725559,190.0,438.0497016,6.095644409937888,14.406987577639748,79.49736801242237,100.0,265,260,245,225,220,235,220.0,190,200,190,13.24,9.26,8.28,8.58,8.33,8.06,8.31,8.56,8.53,8.19,8.2,13.5,11.9375,11.3125,11.9375,9.9375,11.625,10.4375,14.0,16.4375,778.5,527.0,394.0,241.5,183.0,149.0,142.5,108.5,86.0,1700.5,1107.0,878.0,708.5,566.0,380.0,343.0,310.5,235.0,0.235,1.45,0.931,0.93,0.555,0.358,0.289,0.242,0.066,0.009,0.004,0.082,1.719,1.579,1.639,1.135,0.907,0.615,0.442,0.394,0.246,848.4066716387553,346.7401179741,84.65623093091058,77.13123262594074,65.843735168486,62.08123601600109,56.43748728727372,54.55623771103126,48.91248898230389,39.5062411010916,35.74374194860669,2530.3505745760704,10.785,11.035,11.015,11.335,10.92,10.9,11.305,11.285,10.925,11.41,11.375,170.78886704183338,1053.8036477049293,172.53672757475087,172.35140348498206,102.85486982168284,66.34602413722965,53.55866194318259,44.84842972404909,12.231389924740665,1.667916807919181,0.7412963590751916,3187.407425673965,1720.0154213845008,8188.432500000001,28.686755302135968,4668.2045151,False,True,265.0,0.50375,0.4962499999999999,5023028.435883018,2492677.861306948,660.5596332463411,0.2610545905707196,13.24,15.104318181818185,2.1644776674937964,0.7949736801242236,1.7207027768742391,66.6239227484472,5042.579179125559,92.00730954178368,1851.7292345243748,-3628.899646201184,7197.201783182841,-1716.572902457282,-1339.120710076809
2025-04-24,132.9569426971284,3190.966624731081,49.208333333333336,2.21,1.94,2.0775804403048266,4.93,3.88,4.404999999999999,180.0,260.0,0.0,0.3506784086857357,0.0,4726.752290635902,240.0,439.0988548,6.435709342560554,11.791643598615916,81.77264705882352,180.0,260,295,275,290,290,340,260.0,265,230,240,17.09,9.57,8.25,8.09,8.23,7.94,8.32,8.13,8.44,8.27,7.94,12.4375,11.9375,10.875,10.9375,10.8125,11.625,11.625,12.5,18.5625,732.0,460.0,399.0,239.0,184.0,161.0,119.0,93.0,72.0,0.0,0.0,0.0,0.0,0.0,0.0,0.0,0.0,0.0,0.991,1.214,0.545,0.527,0.402,0.37,0.3,0.08,0.038,0.004,0.002,0.753,1.85,1.666,1.639,1.166,1.343,1.24,0.832,0.552,0.298,442.0530823066432,335.10475594213267,89.0879558616372,70.90674037967044,61.81613263868704,54.54364644590033,52.72552489770365,50.90740334950698,49.0892818013103,43.63491715672026,34.54430941573688,2272.2978029709134,11.475,11.415,11.1,11.315,11.175,10.97,11.195,11.085,10.835,11.105,11.12,729.3066878340004,893.4190908481095,102.27587986047448,98.8979608926056,75.44019028240504,69.43500100619369,56.298649464481365,15.012973190528363,7.131162265500973,0.7506486595264182,0.3753243297632091,2233.984425393025,1284.413750195649,7469.507812499999,31.965235615272547,4239.598031783334,False,True,260.0,0.4920833333333334,0.5079166666666666,4617709.337112779,2345411.534141865,609.8069988768849,0.2683657917019474,17.09,15.12818181818182,2.0775804403048266,0.8177264705882352,1.6988925208136176,65.41441392733563,4287.653435835902,90.7103476594301,2048.343568633589,-2678.408722002313,6005.840599022263,-1279.088308386361,-190.9662985687242
