Repository: epaki/jupyter

File: leachit/shanta/site_leaching_data_for_kinetic.csv (part 14 of 16)
lved_Gold_Profile_Au_Grams_Per_Day_Per_Tank_Cil_Tank_04,Undissolved_Gold_Profile_Au_Grams_Per_Day_Per_Tank_Cil_Tank_05,Undissolved_Gold_Profile_Au_Grams_Per_Day_Per_Tank_Cil_Tank_06,Undissolved_Gold_Profile_Au_Grams_Per_Day_Per_Tank_Cil_Tank_07,Undissolved_Gold_Profile_Au_Grams_Per_Day_Per_Tank_Cil_Tank_08,Undissolved_Gold_Profile_Au_Grams_Per_Day_Per_Tank_Cil_Tank_09,Leach_Feed_Dry_t,Ph_Leach_Tank_01,Ph_Leach_Tank_02,Ph_Cil_Tank_01,Ph_Cil_Tank_02,Ph_Cil_Tank_03,Ph_Cil_Tank_04,Ph_Cil_Tank_05,Ph_Cil_Tank_06,Ph_Cil_Tank_07,Ph_Cil_Tank_08,Ph_Cil_Tank_09,Dissolved_Au_Metal_Profile_G_Leach_Tank_01,Dissolved_Au_Metal_Profile_G_Leach_Tank_02,Dissolved_Au_Metal_Profile_G_Cil_Tank_01,Dissolved_Au_Metal_Profile_G_Cil_Tank_02,Dissolved_Au_Metal_Profile_G_Cil_Tank_03,Dissolved_Au_Metal_Profile_G_Cil_Tank_04,Dissolved_Au_Metal_Profile_G_Cil_Tank_05,Dissolved_Au_Metal_Profile_G_Cil_Tank_06,Dissolved_Au_Metal_Profile_G_Cil_Tank_07,Dissolved_Au_Metal_Profile_G_Cil_Tank_08,Dissolved_Au_Metal_Profile_G_Cil_Tank_09,Au_on_Carbon_g,Undissolved_Au_g,Total_Au_Grams,Residence_Time,Tonnes_Processed,Leach_Cn_Adds_To_Tank_1,Leach_Cn_Adds_To_Tank_2,CN_Concentration_PL_01,Solids_Fraction,Liquid_Fraction,Slurry_Mass_Kg,Solution_Mass_Kg,NaCN_Used_Kg,CN_Kg_T,Dissolved_Oxygen_Profile_Ppm_Leach_Tank_01_Imputed,Dissolved_Oxygen_PL_01,Leach_Feed_Grade_Au_Gt,Fines_Fraction,Grade_x_Fines,Particle_Size,Au_Recovery_g,Au_Recovery_pct,Total_Au_in_Solution_g,Au_Residual_g,Au_Accounted_g,Au_Unaccounted_g,Au_Inventory_g
2025-04-25,137.92292356406202,3310.1501655374886,51.25,2.04,2.24,2.1419024390243906,4.692,5.11,4.901,75.0,300.0,0.0,0.3358081328954378,0.0,5364.764672182927,240.0,470.878477,6.39187969924812,16.785338345864663,78.8227819548872,75.0,300,295,320,280,270,270,205.0,240,245,240,17.2,9.91,8.28,8.18,8.37,8.09,8.31,8.42,8.37,8.33,8.25,13.1875,10.625,10.625,11.3125,9.5625,11.9375,11.4375,13.0625,19.5,738.0,588.5,344.0,266.5,196.5,143.0,103.5,89.0,69.5,1605.5,1244.0,869.0,701.5,507.5,420.0,313.0,254.0,197.0,0.253,2.424,1.709,1.083,0.905,0.755,0.313,0.154,0.055,0.021,0.006,0.033,3.1,2.679,2.054,1.997,1.607,1.548,1.109,0.756,0.475,1710.0615174299382,469.131920710868,102.2631920710868,90.68622693096376,77.17976760082024,71.39128503075871,59.81431989063568,55.95533151059466,52.096343130553656,46.30786056049214,36.66038961038961,2502.44809816894,11.045,11.175,11.28,11.505,11.225,11.205,11.41,11.385000000000002,11.205,11.375,11.37,182.09774436090223,1744.6835269993164,313.66516404647984,198.77084415584412,166.1012132604238,138.5706254272044,57.44715994531784,28.264736842105265,10.094548872180452,3.854282296650718,1.1012235133287764,2044.888372824485,2771.548154477101,7635.377343749999,30.814312009750672,4580.420291562499,False,True,300.0,0.5125,0.4875,4882825.55740281,2380377.4592338703,714.113237770161,0.2853658536585367,17.2,15.116136363636365,2.1419024390243906,0.7727723721067374,1.6552030286260848,68.11831969629957,4893.886195182927,91.22275615477464,2844.651069719754,-2520.113602463173,8131.96607402134,-2767.2014018384134,795.4159442565813
2025-04-26,122.8556793946532,2897.3464390572385,50.21739130434783,2.22,2.27,2.246982683982684,4.95,4.55,4.75,145.0,115.0,1.600302445412532,0.3797746170993508,3.405,4780.956287915152,295.0,421.2891144,7.960908679927667,15.274376130198917,78.76471518987341,145.0,115,215,270,315,325,295,280.0,305,295,295,11.53,8.08,8.21,8.17,8.17,8.01,8.36,8.51,8.43,8.28,8.07,13.5625,9.3125,9.8125,10.1875,9.125,10.125,10.375,15.5,22.875,646.0,534.5,338.0,243.5,178.0,145.0,108.5,96.5,76.5,0.0,0.0,0.0,0.0,0.0,0.0,0.0,0.0,0.0,0.431,2.164,1.283,1.032,0.764,0.658,0.57,0.442,0.142,0.055,0.005,0.134,2.76,2.146,1.913,1.761,1.525,1.423,0.938,0.729,0.648,1740.4556693747793,323.12257152949485,99.25003532320736,82.3962557400212,76.77832921229248,69.2877605086542,61.79719180501591,56.17926527728719,54.30662310137761,48.6886965736489,43.07077004592018,2125.845348097401,11.275,11.21,11.215,11.275,11.125,11.13,11.175,11.12,11.03,11.125,11.135,313.7728717767573,1575.416460614624,238.17981808548217,191.58345460967857,141.83116213352173,122.15301660190748,105.81644295302011,82.05415400918405,26.36128929706817,10.210358530554576,0.9282144118685978,1547.513064053048,2655.333168491699,6884.9840625,34.59343532949413,3928.423856608695,True,False,145.0,0.5021739130434782,0.4978260869565217,4233285.108765387,2107439.7606679862,305.578765296858,0.1437445887445887,11.53,15.286818181818182,2.246982683982684,0.7722030900967982,1.735126971965426,69.11531463851364,4359.667173515152,91.1881830949826,2808.307243023667,-1972.6490448914856,7432.442589968414,-2651.486302053262,1256.9473125321815
2025-04-27,139.61042275013594,3350.6501460032628,51.083333333333336,2.21,1.66,1.935957585644372,4.19,3.52,3.855,25.0,365.0,0.0,0.3647358026718287,0.0,4884.737517646004,230.0,529.8643350000001,8.61592960979342,14.613427697016068,78.77064269319051,25.0,365,200,200,210,235,255,250.0,260,255,230,,0.0,0.0,0.0,0.0,0.0,0.0,0.0,0.0,0.0,0.0,12.4375,10.125,7.75,8.8125,10.1875,9.5,10.8125,18.0,23.5,610.5,524.5,337.0,250.5,215.5,162.5,116.0,104.0,94.5,0.0,0.0,0.0,0.0,0.0,0.0,0.0,0.0,0.0,0.009,1.856,0.834,0.479,0.573,0.313,0.141,0.086,0.03,0.002,0.001,0.047,2.829,2.182,1.773,2.119,1.669,1.205,0.766,0.543,0.317,1212.3895536648622,444.2918240138314,82.57050593748578,74.88952864097547,72.96928431684789,67.20855134446516,65.2883070203376,63.36806269621002,57.60732972382728,49.926352427316985,46.08586377906183,2521.915463801315,11.205,11.245,11.245,11.46,11.29,11.22,11.37,11.345,11.23,11.33,11.345,6.489876700486827,1338.356795122617,153.35578643250375,88.07844328677373,105.36314823240365,57.554389872150686,25.927057418444875,15.813666226852902,5.516395195413804,0.3677596796942536,0.1838798398471268,2555.7119270945354,2236.595163565222,6836.3189062500005,30.44185323904022,4621.384213875001,False,True,365.0,0.5108333333333334,0.4891666666666666,4936865.50825706,2414950.0444557453,881.456766226347,0.3495187601957585,10.625,15.451363636363636,1.935957585644372,0.7722612028744168,1.4950649338035744,69.5130434538008,4354.873182646003,89.15265491572725,1797.007198007189,-3087.7303196388148,7119.178623666947,-2234.441106020943,-760.8587866316258
2025-04-28,137.80992763748597,3307.4382632996635,51.333333333333336,2.45,1.82,2.136422077922078,4.68,4.38,4.529999999999999,10.0,255.0,0.0,0.350919648887617,0.0,5359.499781172728,240.0,514.269847,8.182103610675039,10.756718995290424,81.06117739403454,10.0,255,275,240,225,205,215,205.0,210,230,240,9.72,8.02,7.97,8.33,8.35,8.1,8.36,8.51,8.48,8.23,7.3,13.125,12.125,11.625,6.375,8.375,9.6875,8.625,9.0625,18.5,630.5,364.0,314.0,244.5,204.5,189.5,170.0,143.0,132.0,1365.0,917.5,668.5,623.0,423.5,476.5,406.5,333.0,275.5,0.388,2.159,1.188,0.731,0.566,0.484,0.419,0.091,0.047,0.008,0.005,0.02,2.593,2.101,1.632,0.337,0.961,0.902,0.682,0.63,0.414,1441.1163808828892,310.9777453484129,92.83823422108718,73.49693542502735,67.69454578620939,59.95802626778547,59.95802626778547,54.15563662896753,50.28737686975556,46.41911711054359,40.61672747172564,2506.9635650878854,10.760000000000002,10.815,10.92,11.215,11.06,11.01,11.02,11.21,11.05,11.265,11.325,279.003283473185,1552.4950747902224,217.83828529733668,134.0402243706676,103.78490696825972,88.7489310470631,76.83016964611454,16.68626596132798,8.61818132068588,1.4669244801167454,0.9168278000729658,2361.5757030019327,2297.518752280189,6795.853593750001,30.83957790892816,4584.109432933334,False,True,255.0,0.5133333333333333,0.4866666666666667,4883695.256664712,2376731.691576827,606.0665813520908,0.2417532467532467,9.72,15.625,2.136422077922078,0.8106117739403453,1.7318088904697344,66.9505788854003,4845.2299341727285,90.40451780954322,2480.4290751550525,-2879.0707060176755,7653.793377437173,-2294.293596264445,115.62821613737697
2025-04-29,138.10714408215816,3314.571457971796,51.54166666666666,1.51,2.0,1.7559401778496362,4.19,4.12,4.155,0.0,155.0,1.3463027560893217,0.3875346882270343,3.405,4441.033993680194,225.0,518.475504,7.378956422018348,15.060022935779818,77.56102064220184,0.0,155,270,305,295,270,300,230.0,220,235,225,7.6,8.16,8.22,8.3,8.53,8.53,8.75,8.57,8.5,8.38,8.23,14.875,12.125,10.875,9.625,7.5625,8.5625,7.625,10.0625,16.5,724.0,522.5,371.0,316.5,247.5,219.5,182.0,138.5,119.0,0.0,0.0,0.0,0.0,0.0,0.0,0.0,0.0,0.0,0.263,1.669,1.81,0.982,0.848,0.794,0.703,0.622,0.16,0.068,0.005,0.001,1.67,1.473,1.159,1.155,0.999,0.934,0.712,0.535,0.344,1610.0132507824817,434.9324895478741,89.50452811222043,85.61302688994996,70.04702200086815,64.20977016746248,62.26401955632725,56.42676772292157,54.48101711178635,48.64376527838066,40.86076283383976,2527.7946253474747,10.31,10.96,11.04,11.08,10.83,10.76,10.745,10.9,10.825,11.045,10.985,188.6743049050741,1197.3285737131891,331.1126442164904,179.6423296246373,155.129017842864,145.25051906513443,128.60341927303466,113.78567110644036,29.26962600808755,12.439591053437209,0.914675812752736,1438.3078731826245,2616.9964200041127,8333.87015625,30.773208933143454,4612.640505200001,False,True,155.0,0.5154166666666666,0.4845833333333333,4904371.140528649,2376576.5151811745,368.3693598530821,0.1457275666936135,7.6,15.804772727272727,1.7559401778496362,0.7756102064220184,1.361925123806672,68.63620986238533,3922.558489680194,88.32534259503944,2482.1503726211427,-1958.8836210590512,7055.93016980788,-2614.896176127686,1041.7422555620915
2025-04-30,118.8379963768116,2852.111913043478,51.75,2.27,1.69,1.9804661835748796,4.39,4.26,4.324999999999999,5.0,65.0,0.0,0.3755754986215801,0.0,4335.878185956522,210.0,459.7576200000001,5.191647058823529,17.021117647058823,77.78723529411765,5.0,65,195,210,210,200,195,185.0,210,185,210,8.2,7.49,7.75,8.12,8.3,8.05,8.32,8.49,8.51,8.32,7.8,12.6875,10.5,11.25,10.4375,8.5,7.8125,8.6875,6.625,17.25,582.5,424.5,331.5,274.5,226.5,206.0,184.0,156.5,135.0,1398.5,1045.0,893.5,668.5,587.5,530.0,440.5,395.0,327.0,0.329,0.336,1.261,1.033,0.764,0.346,0.203,0.167,0.064,0.015,0.002,0.1,0.268,1.575,1.537,1.263,0.963,0.879,0.776,0.634,0.596,1489.1718170580964,1235.8590852904822,101.78566131025958,86.12632880098887,68.50957972805934,64.59474660074166,58.72249690976514,54.80766378244747,50.89283065512979,48.93541409147095,45.02058096415328,2188.806653681549,10.71,10.455,10.61,10.7025,10.705,10.725,10.755,10.81,10.71,10.745,10.075,235.4647713226205,240.47466007416568,230.13639678615576,188.52569221260816,139.43236093943142,63.14606922126082,37.04812731767615,30.478016069221265,11.680197775030903,2.737546353522868,0.3650061804697157,2695.719318474712,3304.426205191595,6869.923125,35.762972530469945,3985.1133704999993,False,True,0.0,0.5175,0.4825,4229578.074746955,2040771.421065406,0.0,0.0,8.2,15.99068181818182,1.9804661835748796,0.7778723529411764,1.5405498901378232,67.12775735294117,3876.120565956522,89.39643596332782,1179.488844252163,-3156.389341704359,7639.39198791847,-3303.513801961947,-1517.142877452196
2025-05-01,118.9688276214816,2855.2518629155584,50.458333333333336,1.865,1.64,1.7525,1.82,1.7,1.76,55.0,100.0,0.0,0.0,0.0,3718.409554548101,210.0,425.4207418221512,7.656274965164886,15.153864375290295,77.18986065954483,55.0,100,845,310,205,170,205,240.0,310,275,295,8.13,7.12,7.71,13.45,8.81,8.3,8.31,8.59,8.52,8.29,7.83,13.875,10.9375,9.875,11.3125,10.8125,11.0,7.375,12.0,15.5,631.0,514.0,350.5,291.0,260.0,224.0,183.0,147.5,128.5,0.0,0.0,0.0,0.0,0.0,0.0,0.0,0.0,0.0,,1.611,1.112,1.045,0.978,0.772,0.315,0.114,0.088,0.021,0.002,1.59,2.099,1.685,1.636,1.401,1.109,0.829,0.639,0.61,0.379,369.766810666546,421.5341641598624,84.86148304797233,71.66080790717663,67.88918643837786,62.23175423517971,54.68851129758216,52.80270056318279,49.03107909438401,45.25945762558524,35.83040395358832,2111.55475,10.9,11.135,11.145,11.105,11.1,10.975,10.925,10.92,10.91,10.84,10.845,1000.5639517788884,1169.744939271255,205.8925356795513,193.4871400945423,181.08174450953337,142.93978196458053,58.323874765340506,21.10768801031371,16.2936539026983,3.8882583176893672,0.3703103159704159,300.5669903261256,1315.5563589894375,8036.771249999999,35.72364362135312,3889.923756739585,False,True,100.0,0.5045833333333334,0.4954166666666666,4184749.298100744,2073194.5481007437,207.31945481007432,0.0981833195706027,8.13,16.243750000000002,1.7525,0.7718986065954482,1.3527523080585229,69.04150894101254,3292.9888127259496,88.55906710701606,2993.693878610363,-724.7156759377381,5035.237969748077,-1316.8284151999765,2694.398944494776
2025-05-02,145.28881628061765,3099.494747319844,46.95,1.7000000000000002,1.755,1.7275,1.47,1.91,1.69,110.0,225.0,0.0,0.0,0.0,3494.9103634543126,150.0,417.8531566057508,7.837938931297709,11.210906488549616,80.95115458015268,110.0,225,175,210,210,190,215,175.0,205,175,175,19.89,10.72,8.0,8.03,8.09,7.65,8.16,8.17,8.29,8.23,7.31,12.25,9.3125,10.5625,10.9375,12.3125,13.4375,9.25,10.75,16.875,722.0,497.0,415.0,282.5,232.5,203.5,156.5,126.5,100.0,1437.0,1281.0,1013.0,826.0,558.0,410.0,391.0,329.0,308.0,1.378,2.049,1.451,1.286,1.143,0.926,0.792,0.164,0.047,0.009,0.001,1.984,1.863,1.474,1.351,1.295,0.993,0.733,0.567,0.365,0.179,486.5707074690433,339.93296001261933,108.7785472040382,98.5805584036596,76.48491600283936,67.98659200252386,62.88759760233457,56.08893840208219,49.2902792018298,45.89094960170361,35.69296080132503,2065.9224,11.605,11.58,11.52,11.57,11.465,11.4,11.37,11.41,11.335,11.375,11.335,1497.9857244262166,1543.1738307437497,278.6637546336462,246.9755950784762,219.5125234639956,177.83779241265083,152.10316586481582,31.496110103320447,9.026324236927202,1.728445066645634,0.1920494518495149,-1080.056975063677,1428.1850067039989,7914.761718749999,29.252079470393305,3929.07451644,False,True,225.0,0.4695,0.5305,4400260.702875399,2334338.302875399,525.2261181469648,0.2542332268370607,19.89,16.532386363636366,1.7275,0.8095115458015267,1.3984311953721376,66.80424021946564,3077.0572068485617,88.0439521146187,4158.695315482294,663.7849520279815,4924.676503728367,-1429.766140274054,5240.333424116026
2025-05-03,132.3897368105277,3177.353683452665,52.375,2.075,1.995,2.035,1.79,1.86,1.825,190.0,300.0,0.0,0.0,0.0,4534.73697652518,200.0,513.5164972002387,7.540118764845606,11.806199524940617,80.65368171021377,190.0,300,310,230,280,210,200,220.0,235,215,225,,0.0,0.0,0.0,0.0,0.0,0.0,0.0,0.0,0.0,0.0,12.875,10.125,8.625,9.0625,4.875,8.375,4.8125,11.0,13.125,535.5,412.5,321.0,243.0,208.0,189.5,138.0,115.0,106.5,0.0,0.0,0.0,0.0,0.0,0.0,0.0,0.0,0.0,1.989,2.286,1.392,1.117,1.045,0.9,0.362,0.188,0.136,0.075,0.004,2.239,2.951,2.327,1.88,1.71,1.413,0.998,0.844,0.859,0.317,343.83643019962705,312.5785729087519,93.65635490778476,85.6856012986116,73.72947088485184,67.75140567797197,61.77334047109208,53.80258686191891,49.817210057332325,47.82452165503903,41.84645644815915,2482.9317,11.24,11.32,11.295,11.375,11.255,11.25,11.235,11.375,11.295,11.465,11.505,1310.301029218761,1624.375354009809,252.2258423706569,202.3967427643849,189.35057850383365,163.07705325689025,65.59321475443808,34.06498445810596,24.64275471437453,13.589754438074186,0.7247869033639567,142.38738980770302,1232.3019513711406,5602.334062499999,32.10218633550481,4493.1752776125,False,True,300.0,0.52375,0.4762499999999999,4740681.050119332,2257749.350119332,677.3248050357995,0.2727923627684964,19.89,16.817386363636363,2.035,0.8065368171021378,1.6413024228028503,66.80402315914489,4021.220479324941,88.6759364466221,3880.342095392692,-654.3948811324876,5768.547933771774,-1233.8109572465946,3739.463711460443
2025-05-04,137.10013322856096,2879.10279779978,50.5,2.175,2.215,2.195,2.11,2.07,2.09,310.0,240.0,0.0,0.0,0.0,4458.536144863366,200.0,483.8276358178218,7.625088289962824,11.860627323420074,80.51428438661709,310.0,240,300,315,270,270,275,255.0,245,235,245,,0.0,0.0,0.0,0.0,0.0,0.0,0.0,0.0,0.0,0.0,12.125,13.0,9.125,7.25,8.0,10.125,10.4375,11.625,17.9375,663.0,432.5,288.0,273.5,213.0,191.0,166.0,149.5,136.5,0.0,0.0,0.0,0.0,0.0,0.0,0.0,0.0,0.0,1.844,2.393,1.914,1.508,1.335,0.678,0.28,0.065,0.044,0.018,0.004,1.91,2.311,1.888,1.356,1.233,1.077,0.8,0.571,0.458,0.345,392.4273689926691,362.810209068694,92.51660331251696,79.29994569644312,69.85947597067607,66.08328808036926,58.530912299755634,54.75472440944881,49.0904425739886,47.20234862883519,43.42616073852837,2131.7712,11.145,11.375,11.195,11.29,11.175,11.12,11.14,11.31,11.215,11.395,11.34,1394.1984795004073,1736.7605213141458,354.2251181102362,279.0864566929134,247.0692438229704,125.47786315503666,51.819766494705405,12.029588650556612,8.143106163453705,3.3312707032310613,0.7402823784957915,-236.79121758771012,1316.001479771925,7096.434843750001,30.99924048151568,3925.6566648,True,False,310.0,0.505,0.495,4221329.108910891,2089557.908910891,647.7629517623761,0.3038613861386138,19.205,17.099431818181817,2.195,0.8051428438661711,1.7672885422862454,66.94425243959108,3974.708509045544,89.1482849953962,4212.881696986153,-245.654447877213,5775.91959498819,-1317.383450124824,4451.054884926762
2025-05-05,101.3608141893992,2432.659540545581,50.23529411764706,2.26,2.335,2.2975,2.04,2.34,2.19,195.0,325.0,0.0,0.0,0.0,3917.0673534497073,300.0,376.41690967988296,7.164375347029429,10.66,82.17562465297057,195.0,325,315,295,290,325,305,300.0,280,300,300,,0.0,0.0,0.0,0.0,0.0,0.0,0.0,0.0,0.0,0.0,7.25,7.375,5.0,7.1875,7.0,8.0,5.9375,2.5625,8.5,772.5,535.0,409.5,357.5,247.0,220.0,222.0,194.5,151.0,1536.0,1234.0,982.5,779.0,680.0,592.0,514.0,479.0,369.0,1.921,1.777,0.963,0.677,0.435,0.473,0.149,0.08,0.025,0.007,0.002,2.272,2.525,1.905,1.043,1.103,1.099,0.973,0.77,0.677,0.655,404.11382321075774,448.1989675610222,89.93369447453954,65.5766522210184,61.82941495124594,58.08217768147345,56.20855904658721,50.58770314192849,46.84046587215601,44.96684723726977,43.09322860238353,1787.40245,10.93,11.075,11.1,11.245,11.06,11.07,11.07,11.165,11.08,11.16,11.21,1135.4763877381938,1293.424064750494,178.73926868905744,125.65574756229688,80.73892199349947,87.79197724810402,27.655400866738898,14.848537378114845,4.64016793066089,1.299247020585049,0.3712134344528711,588.670427474138,1369.4315340003825,5291.8396875,41.92941852320367,3299.5449227000004,False,True,325.0,0.5023529411764706,0.4976470588235294,3558061.083138173,1770658.6331381735,575.4640557699064,0.3219555035128806,18.5,17.39943181818182,2.2975,0.8217562465297057,1.8879849764019987,65.61796918378678,3540.6504437698245,90.3903385948067,2950.640934612198,-966.4264188375092,5285.1598057666015,-1368.0924523168942,2360.631425454572
2025-05-06,136.086622020955,3203.7058934099828,51.54166666666666,2.085,2.04,2.0625,2.21,1.91,2.06,185.0,295.0,2.7857842371246453,0.5228753553066646,6.81,5039.22871328456,240.0,542.3985110460792,5.570875202593194,17.223679092382497,77.2054457050243,185.0,295,285,280,285,285,275,270.0,235,260,235,18.5,10.5,8.31,8.06,8.3,7.9,8.31,8.18,8.4,8.37,7.91,9.4375,6.625,7.4375,6.125,4.1875,3.3125,4.5,2.6875,4.875,768.5,493.0,377.5,281.0,284.0,209.5,171.0,153.5,101.5,0.0,0.0,0.0,0.0,0.0,0.0,0.0,0.0,0.0,1.56,1.936,1.47,0.959,0.765,0.656,0.275,0.175,0.086,0.014,0.007,3.562,3.149,2.676,1.911,1.541,1.237,1.131,1.011,1.026,0.717,473.0844623152315,434.9324895478741,124.5280391126545,103.124782390167,87.55877750108519,75.88427383427384,68.10127138973293,66.1555207785977,62.26401955632725,54.48101711178635,48.64376527838066,2444.554,11.545,11.405,11.545,11.805,11.59,11.495,11.4565,11.65,11.56,11.505,11.565,1675.1121747275592,1388.8724497955268,268.9146889493043,175.43482088597474,139.9453993511686,120.00546663315896,50.30716970140048,32.01365344634576,15.732423979347056,2.5610922757076606,1.2805461378538303,628.167398995473,1598.758418816111,4744.9603125,31.23010871226985,4458.357213916667,False,True,295.0,0.5154166666666666,0.4845833333333333,4742869.523039612,2298315.523039612,678.0030792966855,0.2773524656426839,18.5,17.690795454545455,2.0625,0.772054457050243,1.592362317666126,67.72839343598054,4496.8302022384805,89.23647760586472,3870.179885883348,-1169.0488274012114,6639.504214741011,-1600.2755014564518,3243.529569528216
2025-05-07,139.45305631619348,3346.873351588644,49.25,2.19,2.19,2.19,1.93,2.11,2.02,750.0,665.0,0.0,0.4418248218949644,0.0,4831.132401962435,250.0,544.9586624436548,5.430384307445957,16.74544835868695,77.8241673338671,750.0,665,495,475,480,485,470,495.0,445,430,455,22.0,12.86,8.26,8.37,8.53,8.14,8.59,8.61,8.72,8.5,8.22,13.6875,12.4375,8.5,6.625,6.3125,6.6875,6.85,9.0625,18.8125,660.5,498.5,381.5,323.5,252.5,191.0,155.0,136.5,110.5,1574.5,1331.0,945.5,843.5,645.0,495.0,401.5,345.0,314.0,2.335,2.101,1.698,1.173,0.795,0.63,0.561,0.203,0.117,0.02,0.009,2.09,2.572,2.369,2.038,1.599,1.372,1.099,0.957,0.803,0.605,414.0410683129781,342.65467722453366,96.47870755603276,87.37694269225607,78.2751778284794,69.17341296470272,60.071648100926055,54.61058918266004,49.149530264394045,43.68847134612803,41.8681183733727,2389.2121,11.62,11.615,11.925,11.9745,11.485,11.375,11.41,11.555,11.47,11.51,11.495,1360.8710240236212,1545.5081197154743,318.51002415783114,220.03077640585155,149.12571802442625,118.1750973023755,105.23211045497249,38.07864246409878,21.94680378472688,3.751590390551604,1.6882156757482214,406.2654989879645,1337.3883438464636,7108.22859375,30.476205486408432,4450.504839275,True,False,750.0,0.4925,0.5075000000000001,4851192.081218273,2461979.981218274,1846.4849859137053,0.7728426395939086,22.0,17.905795454545455,2.19,0.778241673338671,1.7043492646116896,67.25388560848678,4286.17373951878,88.71985660707023,3882.9181223996775,-948.2142795627578,6171.530627677761,-1340.3982257153257,3479.6625052805744
2025-05-08,135.5861771020855,3254.068250450052,52.29166666666666,2.26,2.55,2.405,2.42,2.23,2.325,230.0,275.0,0.0,0.3793830292678631,0.0,5905.11531714024,510.0,605.4172830203187,5.867649556155925,17.807499035121573,76.32485140872251,230.0,275,260,310,325,305,305,330.0,315,345,355,18.27,10.61,8.31,8.22,8.46,8.0,8.29,8.48,8.6,8.65,8.38,13.25,6.375,12.875,11.1875,9.125,7.625,12.875,10.375,15.0625,768.5,721.5,491.0,370.0,287.0,238.0,214.0,197.0,150.0,0.0,0.0,0.0,0.0,0.0,0.0,0.0,0.0,0.0,1.85,2.21,1.417,1.25,0.835,0.654,0.614,0.558,0.228,0.089,0.008,2.794,2.954,2.443,2.255,1.856,1.635,1.515,1.303,1.019,0.958,522.327159783734,428.7760266881399,109.33788680547568,95.42215575750603,77.53050155297366,67.59069366156679,61.62680892672265,57.650885770159896,55.66292419187853,53.67496261359715,49.6990394570344,2536.8481,11.38,11.62,11.53,11.805,11.5,11.475,11.88,11.71,11.495,11.75,11.78,1530.6356838835843,1571.8888761072126,257.0038312435293,226.7147417462326,151.44544748648337,118.6171528816289,111.36228114574944,101.20546071551824,41.35276889451283,16.14208961233176,1.4509743471758887,1174.8942102892838,1579.2990452087886,9367.5046875,31.345378200316777,4594.337611104167,False,True,275.0,0.5229166666666667,0.4770833333333333,4851342.980079682,2314494.880079681,636.4860920219124,0.2508964143426295,18.27,18.04102272727273,2.405,0.763248514087225,1.835612676379776,68.46424884214589,5299.698034119921,89.74757899709377,4127.81930806396,-1777.29600907628,7487.429846582352,-1582.314529442112,2955.940582007999
2025-05-09,137.78082176112753,3306.7397222670606,51.63,1.91,1.82,1.8625,1.77,1.85,1.81,480.0,530.0,1.346266453214572,0.4987935763024309,3.405,4581.437759027845,330.0,607.878627713075,5.92854961832061,13.223045801526716,80.84840458015267,480.0,530,590,525,510,530,530,465.0,430,405,330,19.02,10.45,8.6,8.27,8.57,8.0,8.34,8.55,8.41,8.4,8.17,13.8125,12.5,10.3125,11.9375,8.5,7.1875,6.875,4.9375,15.75,750.5,543.5,462.5,310.5,261.0,251.5,233.0,218.0,190.5,1387.5,1041.5,916.0,714.0,671.0,590.5,442.0,460.5,431.0,2.152,1.915,1.452,1.18,1.062,0.931,0.777,0.298,0.106,0.036,0.006,2.123,2.115,1.996,1.741,1.589,1.308,1.04,0.989,0.849,0.769,428.3256739145347,359.48761917827017,83.86769668701558,76.06605048357227,68.26440428012896,64.3635811784073,56.56193497496399,52.66111187324234,48.760288771520685,46.80987722065986,44.85946566979903,2529.217,11.32,11.28,11.44,11.4,11.24,11.275,11.37,11.355,11.295,11.405,11.44,1378.9612456272723,1372.5108032100968,265.37120104259554,215.6597914808972,194.0938123328075,170.15192022772482,142.0064898141162,54.46323547568421,19.372828726250088,6.579451265518897,1.0965752109198164,156.12885846069082,1330.027704232115,9011.9390625,30.846092697634525,4609.628240237505,False,True,530.0,0.5163,0.4837,4898735.23145458,2369518.231454581,1255.8446626709278,0.4965349602944026,19.02,18.171704545454546,1.8625,0.8084840458015267,1.505801535305343,65.67509064885496,3973.5591313147697,86.73170607817963,3820.267354413884,-761.1704046139607,5914.302544819765,-1332.8647857919204,3666.975577512998
2025-05-10,143.01174772429246,3333.3654865403832,50.958333333333336,2.285,2.315,2.3,2.08,2.25,2.165,300.0,285.0,0.0,0.4445069679382737,0.0,5420.906546438574,530.0,614.7070132525756,6.695577443028196,19.9554808806489,73.3489416763229,300.0,285,290,295,300,365,355,375.0,390,405,415,,0.0,0.0,0.0,0.0,0.0,0.0,0.0,0.0,0.0,0.0,12.5,11.5625,11.125,10.0,7.0625,8.5625,8.8125,6.1875,14.0,758.5,518.0,469.0,359.5,334.0,338.0,290.5,278.0,228.0,0.0,0.0,0.0,0.0,0.0,0.0,0.0,0.0,0.0,1.924,1.958,1.958,1.749,1.288,1.051,0.956,0.387,0.167,0.039,0.01,3.01,2.821,2.645,2.4,1.89,1.44,1.248,1.135,1.062,1.054,0.0,0.0,95.66628416914722,80.35967870208366,74.61970165193483,63.13974755163717,57.39977050148833,53.57311913472245,51.6597934513395,47.83314208457361,45.919816401190666,2501.10345,11.605,11.54,11.865,11.88,11.455,11.435,11.67,11.575,11.43,11.74,11.77,1756.152786929946,1413.8762980299482,360.5384559976368,322.0540140653048,237.1672785112136,193.52702617646383,176.03409802540386,71.26066520484446,30.75072632870549,7.181307346224635,1.8413608580063163,244.90645880811564,570.1710536481174,9437.14359375,29.717838342857203,4586.294238793751,True,False,300.0,0.5095833333333334,0.4904166666666666,4908134.325429272,2407030.875429272,722.1092626287816,0.288716271463614,19.02,18.14965909090909,2.3,0.7334894167632291,1.6870256585554269,70.84164735419081,4806.199533185998,88.6604388401341,4570.384017473698,-850.5225289648761,6000.168543182507,-579.2619967439332,4334.568501761398
2025-05-11,138.0501151347876,3313.2027632349027,52.208333333333336,1.91,1.99,1.95,1.78,1.91,1.845,295.0,280.0,0.0,0.3996895740395522,0.0,4757.765604144852,300.0,631.1021740965682,7.81729213483146,18.903640449438203,73.27906741573034,295.0,280,270,270,285,260,250,255.0,265,275,275,,0.0,0.0,0.0,0.0,0.0,0.0,0.0,0.0,0.0,0.0,13.6875,11.875,10.9375,8.875,7.75,6.5,3.875,4.4375,13.25,1033.5,595.0,537.0,469.5,400.5,377.5,365.0,340.5,327.0,0.0,0.0,0.0,0.0,0.0,0.0,0.0,0.0,0.0,2.432,2.08,1.523,1.075,0.785,0.941,0.824,0.635,0.248,0.109,0.009,1.922,2.379,12.379,1.952,1.696,1.894,1.722,1.352,1.412,1.247,497.75489091703264,427.7581093818249,113.04480217936045,97.17886503138004,85.27941217039472,75.36320145290696,65.4469907354192,57.514022161429,51.56429573093635,49.5810535874388,49.5810535874388,2576.817,11.4,11.62,11.855,11.905,11.715,11.72,11.855,11.76,11.635,11.73,11.73,1359.1075886801996,1480.8505942665347,276.4954524241936,195.16258132370857,142.51407101312674,170.8353386284742,149.5943879169636,115.28208292144646,45.023553644911374,19.78857801328766,1.6339192855008158,169.66345062296796,1570.066696935562,11237.244374999998,30.785921444907448,4670.373445125,True,False,295.0,0.5220833333333333,0.4779166666666666,4935643.096568236,2358826.096568236,695.8536984876297,0.2700438946528332,11.25,18.101136363636364,1.95,0.7327906741573034,1.4289418146067414,71.5863904494382,4126.663430048284,86.73532438111775,3956.288148118348,-801.4774560265041,6327.120469773447,-1569.3548656285948,3785.912866188412
2025-05-12,142.95540241029855,3430.9296578471653,50.708333333333336,2.4850000000000003,2.3150000000000004,2.4000000000000004,2.2,2.32,2.26,280.0,270.0,0.0,0.3633538766524782,0.0,5784.701989802465,240.0,619.592132144618,6.806862967157418,18.096727066817664,75.09640996602492,280.0,270,260,275,265,265,260,260.0,250,250,235,11.25,0.57,8.19,8.13,8.36,8.07,8.35,8.44,8.47,8.41,8.17,12.5,10.0,6.0625,6.5,10.25,8.75,8.25,8.1875,14.375,1162.0,796.0,736.5,508.0,492.0,359.5,238.5,225.5,161.0,1659.0,1276.0,1140.0,954.5,903.5,731.5,557.5,480.0,406.5,1.909,2.641,1.402,1.642,1.276,1.072,0.773,0.262,0.125,0.028,0.009,2.948,3.003,2.161,2.321,2.321,2.083,1.713,1.224,1.135,0.853,625.7296365985808,409.7039287252613,117.77125660266148,98.77589263449026,83.5796014599533,75.98145587268482,66.48377388859922,60.78516469814786,55.08655550769649,51.28748271406226,47.48840992042801,2555.7552,11.37,11.55,12.015,11.985,11.4,11.405,11.95,11.85,11.425,11.795,11.885000000000002,1831.9858992088136,1912.361565142481,258.8748137652739,303.1900457935662,235.6093169504205,197.9413697263721,142.73197649112467,48.37746163088572,23.080850014735557,5.170110403300764,1.6618212010609597,202.56227377228757,1692.673158622565,11365.0790625,29.729551512869783,4697.371567800001,True,False,280.0,0.5070833333333333,0.4929166666666666,5040108.857847165,2484353.657847165,695.6190241972063,0.2721774856203779,11.25,18.026136363636365,2.4000000000000004,0.7509640996602492,1.8023138391845983,69.8190331257078,5165.109857657847,89.28912616005348,4960.985230328034,-823.7167594744305,7475.812794867505,-1691.11080506504,4756.860602998221
2025-05-13,102.41979793564056,2355.655352519733,61.0,2.19,1.965,2.0775,2.03,2.13,2.08,465.0,355.0,1.4594997186444594,0.447348221970069,3.405,4854.859072806558,320.0,598.6417173442624,10.607678345293373,16.507678345293375,72.88464330941325,465.0,355,330,360,355,355,345,340.0,345,340,325,16.53,9.93,8.9,8.76,8.77,8.41,8.53,8.73,8.74,8.77,8.4,12.5,9.0,8.0,7.0,7.6875,8.4375,9.875,9.5625,17.0,1094.0,767.5,476.5,402.0,335.0,216.5,173.5,130.0,97.0,0.0,0.0,0.0,0.0,0.0,0.0,0.0,0.0,0.0,2.53,2.049,1.082,0.711,0.517,0.476,0.16,0.085,0.015,0.004,0.002,2.53,2.978,2.32,2.107,1.866,1.683,1.531,1.359,1.036,1.059,643.74624173181,534.804570054119,156.57889356584485,126.2733012627781,103.54410703547804,98.49317498496691,95.96770895971136,88.39131088394467,80.814912808178,73.23851473241129,65.66211665664461,2332.9912000000004,11.68,11.6,12.12,11.71,11.61,11.745,12.045,11.87,11.595,11.86,11.715,1142.280216476248,1297.4125075165364,174.70428743235118,114.80106133493685,83.47700240529164,76.85696933253156,25.834275405892964,13.724458809380636,2.421963319302465,0.6458568851473241,0.322928442573662,1325.5015800218548,2067.5148526758867,9235.072031250002,41.49588346845452,3879.764365600001,True,False,465.0,0.61,0.39,3824575.7377049183,1491584.537704918,693.5868100327868,0.297295081967213,16.53,17.971818181818183,2.0775,0.7288464330941324,1.5141784647530598,73.57689689742507,4256.217355462296,87.66922564864088,2932.481527360193,-1922.3775454463648,6924.139677402197,-2069.2806045956386,1608.745699258091
2025-05-14,130.15323282054703,2369.8734476074605,51.375,2.115,2.3200000000000003,2.2175,2.21,2.37,2.29,410.0,270.0,0.0,0.4223813193581351,0.0,4122.933204336496,270.0,462.32090617299264,13.461736334405144,21.01979635584137,65.51846730975349,410.0,270,290,255,245,275,280,270.0,300,280,270,19.72,10.63,8.07,8.0,8.19,8.02,8.32,8.18,8.27,8.32,7.68,12.75,9.4375,9.3125,9.625,9.25,9.9375,12.3125,9.1875,17.0,998.5,533.0,482.5,361.5,305.0,284.5,189.5,142.0,98.0,1490.5,1058.0,930.5,808.5,805.5,690.0,590.5,489.0,449.5,1.804,2.179,1.789,1.299,1.136,1.072,0.962,0.37,0.19,0.056,0.002,2.531,2.62,2.458,1.995,1.903,1.781,1.534,1.343,1.036,0.749,637.8895504003286,486.011086019298,112.31412440977212,102.63187230548144,91.0131697803326,83.26736809690003,65.83931430917677,60.02996304660235,54.22061178402793,52.284161363169794,48.41126052145351,1799.6636999999998,11.575,11.435,11.875,11.715,11.36,11.485,11.65,11.595,11.36,11.575,11.56,1523.736399096695,1566.1422705809898,327.88722952165887,238.08021864093615,208.20564155204272,196.47574625333613,176.31498870868407,67.81345719564773,34.823126668035314,10.263658386368304,0.3665592280845823,-687.6040724261577,1793.9124820365432,9354.95390625,32.65381817952862,3287.310706012499,True,False,410.0,0.51375,0.4862499999999999,3502995.0364963496,1703331.33649635,698.3658479635035,0.3880535279805352,19.72,17.92159090909091,2.2175,0.6551846730975349,1.452872012593784,79.96454314040729,3660.612298163503,88.78660208012286,4350.10929583248,227.1760914959841,5918.738611615858,-1795.805407279362,5039.606293501456
2025-05-15,120.0173625,2880.4167,50.0,2.655,2.25,2.4525,2.36,2.29,2.325,315.0,270.0,0.0,0.3965334481153065,0.0,4890.130141050001,240.0,558.0612733500001,12.961522633744856,19.56728395061728,67.47119341563786,315.0,270,260,245,265,230,250,240.0,230,220,230,19.87,10.27,8.54,8.06,8.17,8.02,8.49,8.35,8.28,8.13,8.0,12.625,10.625,10.25,10.75,10.5,10.375,13.75,11.125,15.375,873.5,520.5,456.0,345.5,288.0,275.0,219.0,185.5,169.0,0.0,0.0,0.0,0.0,0.0,0.0,0.0,0.0,0.0,2.12,1.751,1.43,1.104,0.905,0.682,0.172,0.108,0.019,0.007,0.006,0.655,1.995,2.193,1.962,1.779,1.412,1.248,1.143,0.798,0.642,408.6486486486487,313.78378378378375,96.76216216216216,93.04054054054052,85.59729729729729,76.29324324324324,66.98918918918918,61.40675675675676,55.82432432432432,52.1027027027027,50.24189189189189,2101.9257,11.01,11.34,11.575,11.59,11.25,11.26,11.45,11.425,11.27,11.41,11.2965,426.8918918918918,1277.7567567567569,266.0959459459459,205.4335135135135,168.40337837837836,126.90729729729728,32.00594594594594,20.096756756756758,3.53554054054054,1.3025675675675674,1.1164864864864863,1800.7799907129236,1360.6905405405405,9816.6871875,35.411543059030315,3888.5625450000007,True,False,315.0,0.5,0.5,4203851.4,2101925.7,662.1065955,0.315,19.87,17.985227272727272,2.4525,0.6747119341563785,1.6547310185185184,78.43145576131687,4332.068867700001,88.58800773694391,2529.546081081081,-2360.58405996892,6249.077885684545,-1358.9477446345445,727.0232944621611
2025-05-16,132.70356574074077,3184.8855777777785,51.41666666666666,2.2,1.99,2.095,2.19,2.13,2.16,275.0,290.0,0.0,0.3704192423614796,0.0,5234.9689956,170.0,645.1237857,19.971074249605056,13.124881516587676,66.90404423380727,275.0,290,300,345,385,430,495,515.0,480,395,300,20.12,9.87,8.15,8.03,8.44,7.98,8.58,8.63,8.41,8.39,8.02,11.8125,8.6875,9.0,10.125,12.25,12.625,10.4375,9.0625,12.8125,943.0,594.0,466.0,367.0,309.0,271.5,251.0,203.5,188.0,1528.5,1262.0,1086.5,972.5,869.0,764.5,699.5,473.0,426.0,0.585,2.095,1.58,1.183,1.047,0.959,0.753,0.257,0.079,0.022,0.006,2.454,2.69,2.473,2.19,1.979,1.854,1.552,1.323,1.284,0.988,494.1969786865045,463.78485692118113,106.632501939665,98.87741088950754,85.306001551732,75.61213773903518,67.85704668887772,62.04072840125964,56.22441011364153,54.28563735110218,52.346864588562816,2421.4782,11.085,11.325,11.465,11.385,11.37,11.265,11.435,11.425,11.315,11.425,11.455,1333.3620555885173,1505.0611564967369,289.4458901921409,216.7180304413308,191.8037006526402,175.6826637305463,137.9447818447355,47.08075555656976,14.472294509607046,4.030259230523481,1.099161608324586,672.5613660558882,1617.1645748710694,9765.26484375,32.02626829412486,4421.417403350001,False,True,290.0,0.5141666666666667,0.4858333333333333,4709520.0,2288041.8,663.532122,0.2740194489465153,20.12,18.15954545454545,2.095,0.6690404423380727,1.4016397266982623,83.16689375987362,4589.845209900001,87.67664553042765,3916.700749851672,-1318.268245748328,6851.550476478629,-1616.581480878629,3243.5562898033445
2025-05-17,138.6621635547284,3164.963883136676,51.36363636363637,2.0700000000000003,2.06,2.0650000000000004,1.9,2.15,2.025,290.0,285.0,0.9447847993532013,0.4056488405921751,2.27,4866.531232997123,280.0,565.7634784971237,12.892709083633452,20.735870348139255,66.3714205682273,290.0,285,265,290,265,270,300,290.0,295,280,275,,0.0,0.0,0.0,0.0,0.0,0.0,0.0,0.0,0.0,0.0,12.5,10.75,12.375,8.75,9.5,13.375,15.5,11.5,14.6875,821.5,791.0,582.5,452.5,350.0,286.0,267.5,190.5,149.5,0.0,0.0,0.0,0.0,0.0,0.0,0.0,0.0,0.0,1.856,2.139,1.804,1.451,1.109,0.962,0.841,0.546,0.333,0.075,0.005,1.956,2.027,1.856,1.491,1.357,1.235,0.958,0.871,0.756,0.564,508.6265240109481,402.3463548146306,114.21322468275692,104.53413784523516,92.919233640209,83.24014680268725,73.56105996516547,67.7536078626524,60.01033839263499,52.267068922617575,48.39543418760886,2402.66355,11.205,11.4,11.47,11.5,11.28,11.315,11.3,11.27,11.23,11.25,11.285,1428.3262005474,1537.589201293854,330.67872107489427,265.9727407315253,203.28309405324708,176.33754416521523,154.15787384921623,100.08347101268974,61.03991913411297,13.747729534710128,0.9165153023140086,28.76672425106881,1607.8671311271464,11633.82515625,30.65003380192155,4389.229457931818,True,False,290.0,0.5136363636363637,0.4863636363636363,4677752.0442477865,2275088.4942477867,659.7756633318581,0.2746017699115043,20.56,18.217954545454543,2.0650000000000004,0.6637142056822729,1.3705698347338937,79.07580532212886,4300.767754499999,88.374399517648,4272.13301069918,-594.3982222979421,6474.530344574519,-1607.9991115773964,4243.498266898361
2025-05-18,135.59685689434025,3254.324565464166,51.333333333333336,2.745,2.535,2.64,2.85,2.11,2.48,225.0,225.0,0.0,0.3816027668270711,0.0,6122.672108875325,180.0,630.5986988753247,11.82047040376323,20.88125049000392,67.29827910623285,225.0,225,215,205,215,230,215,190.0,215,220,200,21.0,10.71,9.79,9.16,9.11,8.48,8.73,9.02,9.0,8.89,8.51,12.875,9.625,8.875,8.625,8.4375,12.3125,12.6875,11.0,13.75,791.0,589.5,448.0,338.5,262.0,288.0,258.5,215.5,202.0,0.0,0.0,0.0,0.0,0.0,0.0,0.0,0.0,0.0,1.987,2.609,2.021,1.816,1.379,1.142,1.035,0.957,0.097,0.062,0.007,2.952,3.463,3.03,2.894,2.442,2.065,1.824,1.674,1.206,0.954,568.8617292958774,356.4866836920831,106.37714337832908,98.64062385990512,90.9041043414812,81.23345494345128,73.49693542502735,61.892156147391454,56.0897665085735,50.28737686975556,48.35324699014957,2468.3476,11.905,11.725,11.87,12.065,11.625,11.69,11.905,11.85,11.615,11.97,11.485,1640.222911346224,1876.0813571689164,370.5817967894928,332.9918569865012,252.861107260124,209.4034695366654,189.78335461510392,175.48084093396565,17.78645932141554,11.368664720904777,1.2835589201021522,414.3483180879488,1592.6232214520246,9419.182031250002,31.34290939584008,4510.493847733334,False,True,225.0,0.5133333333333333,0.4866666666666667,4808469.350649351,2340121.750649351,526.5273938961041,0.2133116883116883,21.0,18.27386363636364,2.64,0.6729827910623285,1.7766745684045473,77.82636956095648,5492.07341,89.70059660779124,5077.845377599417,-1044.826731275908,7715.415616014714,-1592.7435071393893,4663.617345198833
2025-05-19,139.8382586841617,3274.54589085412,51.04166666666666,2.15,1.915,2.0325,2.0,2.18,2.09,220.0,220.0,0.9216812895937228,0.4117629080875103,2.27,5150.9844823918365,150.0,657.3906845224491,14.82126592356688,22.973093152866245,62.20564092356688,220.0,220,215,210,210,220,200,210.0,195,190,175,,0.0,0.0,0.0,0.0,0.0,0.0,0.0,0.0,0.0,0.0,12.375,12.0625,10.1875,7.8125,9.875,7.875,11.0625,10.5,16.3125,866.0,706.5,449.5,397.5,344.5,321.5,272.0,261.5,209.5,1243.5,1099.5,775.0,763.0,637.0,552.5,624.0,574.5,412.0,2.281,2.369,1.768,1.334,0.797,0.423,0.137,0.097,0.076,0.029,0.008,2.721,2.214,2.097,1.621,1.595,1.49,1.265,0.923,0.805,0.513,549.0562819783968,458.8004548038658,93.97888004548038,84.38919840818647,67.12777146105742,63.291898806139855,57.5380898237635,53.70221716884594,51.78428084138716,49.86634451392837,49.86634451392837,2462.8904,11.425,11.345,11.545,11.575,11.205,11.17,11.615,11.345,11.2,11.525,11.364999999999998,1660.737919272314,1709.073905628198,325.2506878908471,245.4097384877772,146.62036100056852,77.8173308698124,25.203249005116547,17.844636156907335,13.981364411597498,5.334994314951677,1.471722569641842,266.4780626385765,1579.4017623649802,10717.554375,30.39225488068353,4512.733555833334,False,True,220.0,0.5104166666666666,0.4895833333333333,4825254.661224491,2362364.2612244906,519.720137469388,0.2110204081632653,20.55,18.44818181818182,2.0325,0.6220564092356687,1.2643296517714966,82.88476562499999,4493.593797869387,87.2375720258976,4228.745909607734,-922.2385727841028,6732.016419133739,-1581.0319367419024,3963.89802134608
2025-05-20,132.68575726147756,3184.4581742754613,50.958333333333336,1.93,2.165,2.0475,1.95,2.27,2.11,215.0,205.0,0.0,0.3906012692353796,0.0,5046.179731626328,130.0,612.7398180947465,12.3428432563791,20.19648845686513,67.46066828675578,215.0,205,205,180,190,185,185,165.0,150,160,145,20.1,11.25,9.46,8.96,8.94,8.48,8.88,8.81,8.77,8.7,7.95,9.625,8.0625,7.25,8.75,5.25,14.25,10.25,6.875,14.8125,996.0,663.5,625.0,516.5,452.5,406.5,329.0,251.0,203.5,0.0,0.0,0.0,0.0,0.0,0.0,0.0,0.0,0.0,2.302,1.428,1.577,1.151,1.063,0.969,0.683,0.118,0.027,0.004,0.001,2.601,1.847,2.494,2.059,2.116,2.068,1.612,1.312,0.826,0.773,457.6975164170965,390.1683746506396,120.53951805312548,101.40626121929606,91.83963280238132,82.2730043854666,76.53302733531778,66.96639891840304,63.13974755163717,57.39977050148833,51.6597934513395,2389.37475,10.71,11.075,11.36,11.115,10.855,10.91,10.88,11.05,10.875,11.115,10.66,1392.9353314094842,1031.1620804835372,290.3826073075961,211.94063475652703,195.73665920607144,178.42786714081208,125.76494660183144,21.728058124474536,4.971674316617055,0.7365443432025267,0.1841360858006316,978.8749193430864,1559.6230452861912,10268.1009375,32.03056671429116,4381.416390531251,True,False,215.0,0.5095833333333334,0.4904166666666666,4688879.31316435,2299504.5631643496,494.3934810803352,0.2069133278822567,20.1,18.638977272727274,2.0475,0.6746066828675578,1.3812571831713245,78.05135935601459,4433.439913531582,87.85735247885697,3453.970539775956,-1592.209191850373,6605.20832249998,-1559.0285908736514,2474.501166020329
